Repository: Orangekostar/diff

# CFRP C-scan observability and privileged-transfer results

This repository is a compact, analysis-oriented export of the registered G1,
G2, P1, and P2 experiments. It contains reports, configuration snapshots,
machine-readable metrics, held-out-domain predictions, negative controls, and
artifact manifests. It does not contain raw images, source DOCX files, model
checkpoints, bootstrap arrays, or large intermediate training caches.

## Decision sequence

| Stage | Question | Decision |
| --- | --- | --- |
| G1 | Can surface observations predict three scalar C-scan descriptors across datasets? | FAIL |
| G2 | Do measured or strict-OOF predicted scalar descriptors improve CAI prediction? | FAIL |
| P1 / G2b | Does the measured full C-scan field improve CAI prediction? | PASS |
| P2 | Can a surface-only student recover the full-field advantage by privileged distillation? | FAIL |

The primary response for G2, P1, and P2 is the published damaged-to-intact CAI
strength ratio, unit `1`. Confirmatory inference uses held-out datasets, not
individual specimens, as the inferential units.

## Directory guide

- `results/cross_stage/`: authoritative decision ledger and pre-V3 evidence.
- `results/g1_scalar_observability/`: 292 specimens, seven datasets, physical
  area/height/width targets.
- `results/g2_scalar_utility/`: 276 specimens, six datasets, four matched CAI
  pathways using surface, measured scalars, strict-OOF scalars, and deranged
  scalars.
- `results/p1_full_field_oracle/`: measured full-field representations,
  handcrafted/frozen/learned alternatives, shuffle controls, and strict nested
  leave-one-dataset-out results.
- `results/p2_privileged_transfer/`: equal-capacity surface student, MSPD,
  scalar teacher, shuffled teachers, random teacher, predictions, effects, and
  gate conditions.
- `analysis_tables/`: compact cross-stage and per-domain comparisons derived
  directly from the exported result tables.

## Start here

1. Read `results/cross_stage/V3_FINAL_GATE_STATUS.md`.
2. Read the four stage reports and their go/no-go files.
3. Inspect `analysis_tables/domain_effect_alignment.csv` before interpreting
   average improvements.
4. Inspect `analysis_tables/p2_teacher_prediction_similarity.csv` to determine
   whether the P2 gain is specific to the authentic teacher.
5. Use the questions in `ANALYSIS_PROMPT.md` for an independent analysis.

## Interpretation constraints

- A failed gate is not converted into a positive result by a favorable point
  estimate.
- G1 scalar failure does not prove that all internal information is absent from
  the surface.
- P1 establishes bounded predictive utility of a measured full-field
  representation; it does not establish surface observability or causal
  sufficiency.
- P2 must outperform the equal-capacity student and teacher-mismatch controls
  under the registered AND gate before any privileged-transfer claim is made.
- Positive deltas in the derived domain table mean lower MAE for the candidate.

`CHECKSUMS.sha256` binds every exported non-Git file.

## Export note

Two non-scientific `weight_path` strings in the P1 configuration and
preprocessing manifest were changed from a machine-specific absolute path to
`paper_v3/assets/resnet18-f37072fd.pth`. Numeric values, hashes of the frozen
weights, predictions, metrics, splits, and decisions were not changed. The
copied source artifact manifest therefore documents the original formal run,
while `CHECKSUMS.sha256` documents the bytes in this privacy-sanitized export.

File: artifacts/external_data/imperial_interlock_manifest.csv
specimen_id,cscan_path,cscan_sha256,cai_raw_path,cai_raw_sha256,material,layup_or_group,impact_condition,specimen_geometry,possible_cai_target,pmax_kN,pairing_status,paired_cscan_cai,license,role
BL-007,Compression after impact/C-Scans/BL-007 Post-impact C-Scan.csv,01589a852e20fd1c2d695450704e72a8d8481f163a828c02c305d43cc901d503,Compression after impact/Compression Tests/BL-007 Compression.csv,d1fa767b083743d52960b1dcb27bca985aec5c04c7821f79538b7c5bdefe86a2,Skyflex USN 020A T700/K51 thin ply + MTM28-1/T800,Baseline,ASTM D7136; 6.7 J/mm nominal thickness,approximately 150 x 100 x 4.5 mm; exact dimensions in archive,Pmax_kN,97.55788,EXACT_SPECIMEN_ID,True,CC BY 4.0,SEALED_SMALL_EXTERNAL_PILOT
BL-008,Compression after impact/C-Scans/BL-008 Post-impact C-Scan.csv,ee070f54b30bd9d2a6a1d21fb539f2484ac7b929d951919f7e35ef06b6b6c6be,Compression after impact/Compression Tests/BL-008 Compression.csv,c5c005eff81ce494cf73fb715e34d6d5aafe561f4ba3b4df86773a28c7303611,Skyflex USN 020A T700/K51 thin ply + MTM28-1/T800,Baseline,ASTM D7136; 6.7 J/mm nominal thickness,approximately 150 x 100 x 4.5 mm; exact dimensions in archive,Pmax_kN,95.66898,EXACT_SPECIMEN_ID,True,CC BY 4.0,SEALED_SMALL_EXTERNAL_PILOT
BL-009,Compression after impact/C-Scans/BL-009 Post-impact C-Scan.csv,985ab1fe997322f213c7c8080dc1c5ff55d0c0a090e75587d85c802598e1e0ce,Compression after impact/Compression Tests/BL-009 Compression.csv,491897eead486635ebd1c900bf1e7b98799e9f4fd85e2eb178525b55754764d0,Skyflex USN 020A T700/K51 thin ply + MTM28-1/T800,Baseline,ASTM D7136; 6.7 J/mm nominal thickness,approximately 150 x 100 x 4.5 mm; exact dimensions in archive,Pmax_kN,93.68425,EXACT_SPECIMEN_ID,True,CC BY 4.0,SEALED_SMALL_EXTERNAL_PILOT
BL-010,Compression after impact/C-Scans/BL-010 Post-impact C-Scan.csv,19b7d1ea835a9ccae5d57fadbc14b7e111fba32e9c46e39d6bdc23466631e294,Compression after impact/Compression Tests/BL-010 Compression.csv,8cd711a50bf95ecaaaec6b8b2453edadf9c2134073621796bab0500267ad19ff,Skyflex USN 020A T700/K51 thin ply + MTM28-1/T800,Baseline,ASTM D7136; 6.7 J/mm nominal thickness,approximately 150 x 100 x 4.5 mm; exact dimensions in archive,Pmax_kN,95.42759,EXACT_SPECIMEN_ID,True,CC BY 4.0,SEALED_SMALL_EXTERNAL_PILOT
BL-011,Compression after impact/C-Scans/BL-011 Post-Impact C-Scan.csv,2a06f0d99ef49f3debb62f0c1848ff82e97f6a868316164c6e1468e6fef15d44,Compression after impact/Compression Tests/BL-011 Compression.csv,7a7fae97d6bf86964a7408cd5cd3d27f6f592587280d4a2949139b79f9070b2c,Skyflex USN 020A T700/K51 thin ply + MTM28-1/T800,Baseline,ASTM D7136; 6.7 J/mm nominal thickness,approximately 150 x 100 x 4.5 mm; exact dimensions in archive,Pmax_kN,96.2212,EXACT_SPECIMEN_ID,True,CC BY 4.0,SEALED_SMALL_EXTERNAL_PILOT
RE-007,Compression after impact/C-Scans/RE-007 Post-impact C-Scan.csv,b9dced0dc801156ba3c362c2391d28592d0178cc2997fa3465e813cd9927efaa,Compression after impact/Compression Tests/RE-007 Compression.csv,f4df4d62305ec7b03e687fc5db09dd1e88db0a7d886187cc8e8eb0ca3cfae5ec,Skyflex USN 020A T700/K51 thin ply + MTM28-1/T800,Reinforced interlock,ASTM D7136; 6.7 J/mm nominal thickness,approximately 150 x 100 x 4.5 mm; exact dimensions in archive,Pmax_kN,96.3214,EXACT_SPECIMEN_ID,True,CC BY 4.0,SEALED_SMALL_EXTERNAL_PILOT
RE-008,Compression after impact/C-Scans/RE-008 Post-impact C-Scan.csv,776c075407b6a147a96c2feba22fea5acc15f0ba2e86eb6f276db1804a35093b,Compression after impact/Compression Tests/RE-008 Compression.csv,a2a5b6b0aeeeb6c8a9bdee757632008d3be1d5958e4d3542be71c393dca779a8,Skyflex USN 020A T700/K51 thin ply + MTM28-1/T800,Reinforced interlock,ASTM D7136; 6.7 J/mm nominal thickness,approximately 150 x 100 x 4.5 mm; exact dimensions in archive,Pmax_kN,111.57168,EXACT_SPECIMEN_ID,True,CC BY 4.0,SEALED_SMALL_EXTERNAL_PILOT
RE-009,Compression after impact/C-Scans/RE-009 Post-impact C-Scan.csv,ffda0fda87cf3657a0722b9d256732343520bb08490999d76d9764f4838e55b3,Compression after impact/Compression Tests/RE-009 Compression.csv,997fdf64a3eb62a632bb32546543119c7cc17f20229b2745a7064a0d8e4f6aa2,Skyflex USN 020A T700/K51 thin ply + MTM28-1/T800,Reinforced interlock,ASTM D7136; 6.7 J/mm nominal thickness,approximately 150 x 100 x 4.5 mm; exact dimensions in archive,Pmax_kN,99.60277,EXACT_SPECIMEN_ID,True,CC BY 4.0,SEALED_SMALL_EXTERNAL_PILOT
RE-010,Compression after impact/C-Scans/RE-010 Post-impact C-Scan.csv,502045c3809baea72c02149fc7ea46868e05649800f75e03b995c5fe6fa0d0a8,Compression after impact/Compression Tests/RE-010 Compression.csv,d590989a5a5e789568716124493939f82360f4c7381c93273b6e6ba18676a1cb,Skyflex USN 020A T700/K51 thin ply + MTM28-1/T800,Reinforced interlock,ASTM D7136; 6.7 J/mm nominal thickness,approximately 150 x 100 x 4.5 mm; exact dimensions in archive,Pmax_kN,95.08445,EXACT_SPECIMEN_ID,True,CC BY 4.0,SEALED_SMALL_EXTERNAL_PILOT
RE-011,Compression after impact/C-Scans/RE-011 Post-impact C-Scan.csv,1cfb4ea7062330c4224c0628502dc3984dc0984749bed6fef2efe12f99ce6441,Compression after impact/Compression Tests/RE-011 Compression.csv,e7c66ca6ed999b2131dfbd38cd4b39d3968e31bd5c6df166c632a9d39785990a,Skyflex USN 020A T700/K51 thin ply + MTM28-1/T800,Reinforced interlock,ASTM D7136; 6.7 J/mm nominal thickness,approximately 150 x 100 x 4.5 mm; exact dimensions in archive,Pmax_kN,105.97109,EXACT_SPECIMEN_ID,True,CC BY 4.0,SEALED_SMALL_EXTERNAL_PILOT

File: artifacts/external_data/imperial_rss_manifest.csv
specimen_id,cscan_path,cscan_sha256,cai_raw_path,cai_raw_sha256,impact_raw_path,impact_raw_sha256,material,layup_or_group,impact_condition,specimen_geometry,possible_cai_target,pairing_status,paired_cscan_cai,license,role
AP-3,Data Repository Data/LVI/cscans/LVIspecimens_after35Jimpact_set1_A-Scan_CSV.txt|Data Repository Data/LVI/cscans/LVIspecimens_after35Jimpact_set2_A-Scan_CSV.txt,2a1b08ace0ad6ec514709366d12fd86f507ed3e5bbd01bfc5adad5a1f4661a7b|0d012de4b9c3e27ab24e90dc096d12033702c27ddad9e1887b2331b7b1059320,Data Repository Data/CAI/APply_1.csv,9ae1b4bc5d2700d1d2ace2169aaee0f3568ff3d96c5984db13bec8f9521c7727,Data Repository Data/LVI/ap-3_35j_1_Spec_1_Ch_1.csv,88d3d5c4c9827e40fb2c12a5e2a10e198fffc1a5537060c192bfcd66ea518eb7,not documented in downloaded archive,AP-ply,35 J LVI (from specimen filenames),not documented in downloaded archive,peak force from Force(kN) column,UNRESOLVED_CSCAN_SPECIMEN_ROI,False,CC BY 4.0,SEALED_POTENTIAL_PAIR_PENDING_ROI_MAP
B24-4,Data Repository Data/LVI/cscans/LVIspecimens_after35Jimpact_set1_A-Scan_CSV.txt|Data Repository Data/LVI/cscans/LVIspecimens_after35Jimpact_set2_A-Scan_CSV.txt,2a1b08ace0ad6ec514709366d12fd86f507ed3e5bbd01bfc5adad5a1f4661a7b|0d012de4b9c3e27ab24e90dc096d12033702c27ddad9e1887b2331b7b1059320,Data Repository Data/CAI/Baseline.csv,a5aee079eb16863d5748797cd73ad7796c13eb25e2a7d53c4c6587261082b6cd,Data Repository Data/LVI/b24-4_35j_1_Spec_1_Ch_1.csv,d3e8d56a703a856686b8ecafc8e5e8ca3791d926bdd114a97b9c27e2e360923e,not documented in downloaded archive,Baseline,35 J LVI (from specimen filenames),not documented in downloaded archive,peak force from Force(kN) column,UNRESOLVED_CSCAN_SPECIMEN_ROI,False,CC BY 4.0,SEALED_POTENTIAL_PAIR_PENDING_ROI_MAP
HBI-1,Data Repository Data/LVI/cscans/LVIspecimens_after35Jimpact_set1_A-Scan_CSV.txt|Data Repository Data/LVI/cscans/LVIspecimens_after35Jimpact_set2_A-Scan_CSV.txt,2a1b08ace0ad6ec514709366d12fd86f507ed3e5bbd01bfc5adad5a1f4661a7b|0d012de4b9c3e27ab24e90dc096d12033702c27ddad9e1887b2331b7b1059320,Data Repository Data/CAI/Hybrid RSS inner.csv,6362e4c946435df40bfd191fbfe306a392417283e2974410f1fbf244b49a62d6,Data Repository Data/LVI/hbi-1_35j_1_Spec_1_Ch_1.csv,89087a70122eaf79e884e0eddec6449a80de92f0a25b2c0f8346b0adc573c4a2,not documented in downloaded archive,Hybrid RSS inner,35 J LVI (from specimen filenames),not documented in downloaded archive,peak force from Force(kN) column,UNRESOLVED_CSCAN_SPECIMEN_ROI,False,CC BY 4.0,SEALED_POTENTIAL_PAIR_PENDING_ROI_MAP
HBO-1,Data Repository Data/LVI/cscans/LVIspecimens_after35Jimpact_set1_A-Scan_CSV.txt|Data Repository Data/LVI/cscans/LVIspecimens_after35Jimpact_set2_A-Scan_CSV.txt,2a1b08ace0ad6ec514709366d12fd86f507ed3e5bbd01bfc5adad5a1f4661a7b|0d012de4b9c3e27ab24e90dc096d12033702c27ddad9e1887b2331b7b1059320,Data Repository Data/CAI/Hybrid RSS outer.csv,0b9a4fa9f25b75385dd650841d3139d27151dd8242c44206aa45a239874c702c,Data Repository Data/LVI/hbo-1_35j_1_Spec_1_Ch_1.csv,319485ed6b57ef75e01a132e49fd95c6f4b862b05b084b3812e57d9626b9bcb3,not documented in downloaded archive,Hybrid RSS outer,35 J LVI (from specimen filenames),not documented in downloaded archive,peak force from Force(kN) column,UNRESOLVED_CSCAN_SPECIMEN_ROI,False,CC BY 4.0,SEALED_POTENTIAL_PAIR_PENDING_ROI_MAP
SP2-3,Data Repository Data/LVI/cscans/LVIspecimens_after35Jimpact_set1_A-Scan_CSV.txt|Data Repository Data/LVI/cscans/LVIspecimens_after35Jimpact_set2_A-Scan_CSV.txt,2a1b08ace0ad6ec514709366d12fd86f507ed3e5bbd01bfc5adad5a1f4661a7b|0d012de4b9c3e27ab24e90dc096d12033702c27ddad9e1887b2331b7b1059320,Data Repository Data/CAI/RSS min amplitude x2.csv,f91512a75854a0e9ef3fa124ec6771df64fcffa4a014eb163772a7138a6d42d1,Data Repository Data/LVI/sp2-3_35j_1_Spec_1_Ch_1.csv,0b7a3d4e3b42714121336d74c3601a922e44c1f45f3efbfccd4dccb43cb4675d,not documented in downloaded archive,RSS minimum amplitude,35 J LVI (from specimen filenames),not documented in downloaded archive,peak force from Force(kN) column,UNRESOLVED_CSCAN_SPECIMEN_ROI,False,CC BY 4.0,SEALED_POTENTIAL_PAIR_PENDING_ROI_MAP
SP4-3,Data Repository Data/LVI/cscans/LVIspecimens_after35Jimpact_set1_A-Scan_CSV.txt|Data Repository Data/LVI/cscans/LVIspecimens_after35Jimpact_set2_A-Scan_CSV.txt,2a1b08ace0ad6ec514709366d12fd86f507ed3e5bbd01bfc5adad5a1f4661a7b|0d012de4b9c3e27ab24e90dc096d12033702c27ddad9e1887b2331b7b1059320,Data Repository Data/CAI/RSS int amplitude x4.csv,76ef796208c61b9ad572e82532eb76fdc1960c2eccccab44b4067aa390229d99,Data Repository Data/LVI/sp4-3_35j_1_Spec_1_Ch_1.csv,a9dfc3a8e7909f3bda9b73e3849fe8ebf34c571315893c075ddf0ddd974db51d,not documented in downloaded archive,RSS intermediate amplitude,35 J LVI (from specimen filenames),not documented in downloaded archive,peak force from Force(kN) column,UNRESOLVED_CSCAN_SPECIMEN_ROI,False,CC BY 4.0,SEALED_POTENTIAL_PAIR_PENDING_ROI_MAP
SP8-3,Data Repository Data/LVI/cscans/LVIspecimens_after35Jimpact_set1_A-Scan_CSV.txt|Data Repository Data/LVI/cscans/LVIspecimens_after35Jimpact_set2_A-Scan_CSV.txt,2a1b08ace0ad6ec514709366d12fd86f507ed3e5bbd01bfc5adad5a1f4661a7b|0d012de4b9c3e27ab24e90dc096d12033702c27ddad9e1887b2331b7b1059320,Data Repository Data/CAI/RSS max amplitude x8.csv,30472584caf6ea944c6b49e258a08780e252af13fe148046d15cca794b08fd65,Data Repository Data/LVI/sp8-3_35j_1_Spec_1_Ch_1.csv,e951fbe9df96fa65365554b380bdb801d9036e7482774ca94a220f70d605e471,not documented in downloaded archive,RSS maximum amplitude,35 J LVI (from specimen filenames),not documented in downloaded archive,peak force from Force(kN) column,UNRESOLVED_CSCAN_SPECIMEN_ROI,False,CC BY 4.0,SEALED_POTENTIAL_PAIR_PENDING_ROI_MAP

File: artifacts/external_data/tudelft_manifest.csv
specimen_id,cscan_path,cscan_sha256,cai_raw_path,cai_raw_sha256,material,layup_or_group,impact_condition,specimen_geometry,possible_cai_target,pairing_status,paired_cscan_cai,license,role
CAI_spec1,CAI-spec1-Cscan1.jpg|CAI-spec1-Cscan2.jpg,cacae1cd3ec08e4ccb64b0f621f1cca99d0a7eeab178cd7655617c20638e7c89|e193c61913bbde9d101a29d70a151c5465df73a9e8913fa77bec136239aff319,CAIspec1_mts.csv,b9475689596c98d3bd4b25c476e932161c4efeac0f0d0a092035b356a235fe4e,Toray M30SC / Deltapreg DT120-200-36 UD,"[-45,0,45,90]4s",ASTM D7136; target 34 J,150 x 100 x 5.15 mm,peak absolute force from force(kN) column,EXACT_SPECIMEN_ID_TWO_CSCAN_IMAGES,True,CC0,MICRO_CASE_VALIDATION_ONLY
CAI_spec2,CAI-spec2-Cscan1.jpg|CAI-spec2-Cscan2.jpg,9923351bcde991e8d2ca1a3b11017a1b1571aca9c6a4112002796191d9b3ad62|6d30bdfc3560ddf28242200894b380a0d9531ade5a9a66c92e1d8f73026effae,CAIspec2_mts.csv,504eb805af30e486704e65622a0019b7edf0c4920016e08ad549df24536eb5c7,Toray M30SC / Deltapreg DT120-200-36 UD,"[-45,0,45,90]4s",ASTM D7136; target 34 J,150 x 100 x 5.15 mm,peak absolute force from force(kN) column,EXACT_SPECIMEN_ID_TWO_CSCAN_IMAGES,True,CC0,MICRO_CASE_VALIDATION_ONLY
CAI_spec3,CAI-spec3-Cscan1.jpg|CAI-spec3-Cscan2.jpg,4b85b310a5a0f7d35212740e6bc3551598f3b73b43700ff82913adde4d6a296b|a67c8a4ab23a151d5a24caedd395f632e82186c63f38a2e4589ae812bb31da40,CAIspec3_mts.csv,bce5d0ba58d70ab70e004389673a02495f348f3f6670ccc94e6cbc5dca68c487,Toray M30SC / Deltapreg DT120-200-36 UD,"[-45,0,45,90]4s",ASTM D7136; target 34 J,150 x 100 x 5.15 mm,peak absolute force from force(kN) column,EXACT_SPECIMEN_ID_TWO_CSCAN_IMAGES,True,CC0,MICRO_CASE_VALIDATION_ONLY
