Repository: Orangekostar/diff

# CFRP C-scan observability and privileged-transfer results

This repository is a compact, analysis-oriented export of the registered G1,
G2, P1, and P2 experiments. It contains reports, configuration snapshots,
machine-readable metrics, held-out-domain predictions, negative controls, and
artifact manifests. It does not contain raw images, source DOCX files, model
checkpoints, bootstrap arrays, or large intermediate training caches.

## Decision sequence

| Stage | Question | Decision |
| --- | --- | --- |
| G1 | Can surface observations predict three scalar C-scan descriptors across datasets? | FAIL |
| G2 | Do measured or strict-OOF predicted scalar descriptors improve CAI prediction? | FAIL |
| P1 / G2b | Does the measured full C-scan field improve CAI prediction? | PASS |
| P2 | Can a surface-only student recover the full-field advantage by privileged distillation? | FAIL |

The primary response for G2, P1, and P2 is the published damaged-to-intact CAI
strength ratio, unit `1`. Confirmatory inference uses held-out datasets, not
individual specimens, as the inferential units.

## Directory guide

- `results/cross_stage/`: authoritative decision ledger and pre-V3 evidence.
- `results/g1_scalar_observability/`: 292 specimens, seven datasets, physical
  area/height/width targets.
- `results/g2_scalar_utility/`: 276 specimens, six datasets, four matched CAI
  pathways using surface, measured scalars, strict-OOF scalars, and deranged
  scalars.
- `results/p1_full_field_oracle/`: measured full-field representations,
  handcrafted/frozen/learned alternatives, shuffle controls, and strict nested
  leave-one-dataset-out results.
- `results/p2_privileged_transfer/`: equal-capacity surface student, MSPD,
  scalar teacher, shuffled teachers, random teacher, predictions, effects, and
  gate conditions.
- `analysis_tables/`: compact cross-stage and per-domain comparisons derived
  directly from the exported result tables.

## Start here

1. Read `results/cross_stage/V3_FINAL_GATE_STATUS.md`.
2. Read the four stage reports and their go/no-go files.
3. Inspect `analysis_tables/domain_effect_alignment.csv` before interpreting
   average improvements.
4. Inspect `analysis_tables/p2_teacher_prediction_similarity.csv` to determine
   whether the P2 gain is specific to the authentic teacher.
5. Use the questions in `ANALYSIS_PROMPT.md` for an independent analysis.

## Interpretation constraints

- A failed gate is not converted into a positive result by a favorable point
  estimate.
- G1 scalar failure does not prove that all internal information is absent from
  the surface.
- P1 establishes bounded predictive utility of a measured full-field
  representation; it does not establish surface observability or causal
  sufficiency.
- P2 must outperform the equal-capacity student and teacher-mismatch controls
  under the registered AND gate before any privileged-transfer claim is made.
- Positive deltas in the derived domain table mean lower MAE for the candidate.

`CHECKSUMS.sha256` binds every exported non-Git file.

## Export note

Two non-scientific `weight_path` strings in the P1 configuration and
preprocessing manifest were changed from a machine-specific absolute path to
`paper_v3/assets/resnet18-f37072fd.pth`. Numeric values, hashes of the frozen
weights, predictions, metrics, splits, and decisions were not changed. The
copied source artifact manifest therefore documents the original formal run,
while `CHECKSUMS.sha256` documents the bytes in this privacy-sanitized export.

File: results/damage_to_failure_response/p2_response_baselines/feature_authority.csv (part 1 of 5)
specimen_id,domain_id,laminate_type,ply_count,width_mm,thickness_mm,minimum_delta,maximum_delta,quantile_01,quantile_05,quantile_25,median_delta,quantile_75,quantile_95,quantile_99,mean_delta,standard_deviation,negative_volume_mean,positive_volume_mean,negative_fraction,positive_fraction,gradient_mean,gradient_standard_deviation,gradient_quantile_95,dent_centroid_y,dent_centroid_x,dent_radial_extent,projected_damage_area,damage_height,damage_width,full_embedding_row_sha256,privileged_total_impact_energy_j,privileged_impactor
c8-2,74t7kcdgkr,cross_ply,8,50.171999999999997,1.5289999999999999,-1.1660000085830688,0.33199998736381531,-0.012000000104308128,-0.0079999994486570358,0.0020000000949949026,0.0099999997764825821,0.018999999389052391,0.037000000476837158,0.061999998986721039,0.011900841258466244,0.018411092460155487,0.0045598027709739322,0.0064606441745040455,0.48422053042884072,0.49300454170283314,0.0014538944053069849,0.0070752409981389448,0.0030413813043448836,0.49325000769264965,0.48456201141212324,0.50406289503159407,162.01487991600001,19.970414201200001,30.661764705900001,f67b7e83246b894cf807b97962a8beba29441c32679e0ca38168317605cbf945,5.1221500000000004,hemia
c8-3,74t7kcdgkr,cross_ply,8,50.132666669999999,1.524,-0.37799999117851257,0.26800000667572021,-0.012000000104308128,-0.0079999994486570358,0.0020000000949949026,0.0099999997764825821,0.018999999389052391,0.037999998778104782,0.059000000357627869,0.012017046101391315,0.01579650305211544,0.0044302885958574494,0.0064473354636082449,0.49154557116494607,0.48160482497325696,0.0013229971249409931,0.0013948815564196594,0.0030000004917383194,0.4886919975928688,0.47690538198357213,0.49972128319428727,126.706226466,12.8698224852,20.4545454545,bdcc7c7439c22f3dbebec208939cde96db5c67831f5c76b590a33bc84daaa712,5.1054000000000004,hemia
c8-4,74t7kcdgkr,cross_ply,8,50.14233333,1.536,-0.083000004291534424,0.20399999618530273,-0.00699999975040555,-0.0040000001899898052,0,0.0040000001899898052,0.008999999612569809,0.018999999389052391,0.031999997794628143,0.0055719153024256229,0.0088443737477064133,0.0020839367109302112,0.0036558518414454223,0.49882124556590868,0.48845680126036872,0.0013157990803966781,0.0010344466591959522,0.0030000004917383194,0.45017876215419167,0.44968182142124752,0.4927929117284755,113.420984064,17.307692307699998,13.6363636364,c6c88304af84de69862a561cd0677e15dce8916bccc94030430ed49216859643,3.3792,hemia
c8-5,74t7kcdgkr,cross_ply,8,50.146333329999997,1.512,-0.17200000584125519,0.35699999332427979,-0.0069999992847442627,-0.0039999997243285179,0.0010000020265579224,0.0050000026822090149,0.010000001639127731,0.01900000125169754,0.028999999165534973,0.0063929818570613861,0.0085379593074321747,0.0020966009710513623,0.0034895803152095446,0.49264228514279301,0.49422058725339918,0.0015033686645318585,0.0012764948298151486,0.0034999996423721313,0.53597343818867504,0.51374062469129322,0.50205981022876522,100.831012879,13.979289940799999,14.5588235294,91771be516dfa41dce31c7620c76953181771847afe357da12b77a83847b9bc7,3.3264,hemia
c8-6,74t7kcdgkr,cross_ply,8,50.136333329999999,1.5269999999999999,-0.062000002712011337,0.25,-0.0060000009834766388,-0.0030000004917383194,0.0010000001639127731,0.0049999989569187164,0.0080000003799796104,0.016999999061226845,0.028000000864267349,0.0054435757920145988,0.0077371350489556789,0.0022242618688044558,0.0026678389443091635,0.49914017340014005,0.49036291004246213,0.0016115598470824468,0.0012603832544851941,0.0036400546458028099,0.45695999743542465,0.48148094134079894,0.48030857860900289,96.353466245299998,17.751479289900001,12.3579545455,5bb97ec49655c2f0eaf8f00bf19c05941bd2283f60f060d888caea09ffb26b0e,3.3593999999999999,hemia
c8-6t,74t7kcdgkr,cross_ply,8,50.14833333,1.5680000000000001,-0.037999998778104782,0.19200000166893005,-0.010999999940395355,-0.0069999992847442627,0.0030000000260770321,0.010999999940395355,0.019999999552965164,0.039000000804662704,0.057000003755092621,0.012991724535822868,0.0156545490026474,0.0044251052117290019,0.0064168302281521353,0.49664664074519727,0.46838494660622426,0.0012116935664096729,0.00081483973568718059,0.0025495101746936069,0.50081296056614288,0.50145150042738518,0.50531819254242227,221.14243323400001,50.5192878338,34.444444444399998,91cbb386cd59a8bbd536aa62263f2af3f14258e472ca3a85f1fd563294aada41,5.1744000000000003,hemia
c8-7,74t7kcdgkr,cross_ply,8,50.135333330000002,1.54,-0.077000007033348083,1.2760000228881836,-0.012000000104308128,-0.0080000003799796104,0.0010000000474974513,0.010999999009072781,0.019999999552965164,0.028999999165534973,0.036000002175569534,0.011031928472220898,0.020621888339519501,0.0052810647840844539,0.0053129944034621011,0.4964466893301947,0.4989842610179267,0.0014620392746577135,0.002451354719167481,0.0032015623525970703,0.51390340575617721,0.50229073219490517,0.47294159515584971,314.72981204299998,10.428994082799999,61.985294117599999,7bf9ffbc3dc95ba3b43fa82e96bdc3231284c3dd7e5f7889bc7e54726ebcf73e,5.1589999999999998,coni60
c8-8,74t7kcdgkr,cross_ply,8,50.137666670000002,1.536,-0.078000001609325409,1.4290000200271606,-0.014000000432133675,-0.010000000707805157,-0.00099999993108212948,0.0090000005438923836,0.018000001087784767,0.026999998837709427,0.034000001847743988,0.0093203084543347359,0.020835926756262779,0.0051307610149789887,0.0054510691967897809,0.49889298657093623,0.49078270146792041,0.0011034198037886587,0.0024903215471711732,0.0025000000372529187,0.51507168283038696,0.4972288117494309,0.4693550729595295,285.70418552000001,14.4230769231,61.323529411800003,6917774face9625e6fb71f51a680a3747f62dafc9134bd3a563bbc68a30f6680,5.1456,coni60
c8-8t,74t7kcdgkr,cross_ply,8,50.143999999999998,1.5640000000000001,-0.035000000149011612,0.1210000067949295,-0.0070000002160668373,-0.0040000001899898052,0,0.0030000004917383194,0.0070000002160668373,0.016000000759959221,0.026000000536441803,0.0044976836070418358,0.0075401235371828079,0.0016339616749616382,0.0031316448353560992,0.49400074724294346,0.48763391062349326,0.0013986347645444197,0.00088239901904267485,0.0030413810746821529,0.48348799560431338,0.53507204928246055,0.49567472943505653,50.222551928800002,30.823442136499999,14.777777777800001,3103c13c2bc59c312769978f4163d11fe1ba7ed5a2d625366e7b4e861e1f7f02,3.4407999999999999,hemia
c8-9,74t7kcdgkr,cross_ply,8,50.140333329999997,1.528,-0.085000000894069672,1.9120000600814819,-0.014000000432133675,-0.010000000707805157,0,0.010999999940395355,0.020999997854232788,0.030000001192092896,0.037999998778104782,0.011199510656297207,0.031038291752338409,0.0058119369805193066,0.0060114476989617449,0.49993465175779667,0.48276759750028769,0.0015435665941813408,0.0032682169916675519,0.0034999987110495567,0.49015913226877539,0.50378876068013545,0.46916499523310162,311.61221590899999,12.426035503,58.59375,77aff30e7d68b009e62e942b69d82250951d29049cf0fd96e5ccc7a62c4906e9,5.1188000000000002,coni60
c8-9t,74t7kcdgkr,cross_ply,8,50.136666669999997,1.5669999999999999,-0.04440968856215477,1.734428882598877,-0.012077626362442971,-0.0085599532816559073,0.0002602642634883523,0.010069669224321842,0.020154671277850866,0.029950248077511791,0.036730527356266959,0.011021980084478855,0.025273183360695839,0.0050283464421191481,0.0059806574585237176,0.5,0.5,0.00139800347627663,0.0025049396203714208,0.0030803260474099895,0.49721265405715553,0.48932400012090971,0.47080134150390784,307.81404550000002,59.198813056399999,48.777777777799997,7ac00b4b00fcf65aae697e793a4accfbe772568c003070d1b7b39e42b7ad278b,5.1710999999999903,coni60
c8-10t,74t7kcdgkr,cross_ply,8,50.134999999999998,1.5149999999999999,-0.032728798687458038,1.1716775894165039,-0.0097954281326383345,-0.0063760827993974093,-4.3613836169242859e-05,0.0058558732271194458,0.011000018799677491,0.016073722392320633,0.021628435682505363,0.0057653267867863178,0.01553692203015089,0.0032678698656972748,0.0031773239440356588,0.49999964484650977,0.49999680361858789,0.0013220371269386307,0.0018050555504522377,0.0028047291498420296,0.52711493325937397,0.45443446816514299,0.46728008808510396,119.559841741,23.367952522300001,26.888888888899999,3808e799b2e041aed0befed236dd5dc761322bb89897a7ce8f384c73670bce8a,3.3330000000000002,coni60
c8-11,74t7kcdgkr,cross_ply,8,50.140999999999998,1.5269999999999999,-1.0970000028610229,1.0540000200271606,-0.012999998405575752,-0.008999999612569809,-0.0010000020265579224,0.0059999991208314896,0.012000001966953278,0.021000001579523087,0.028999999165534973,0.0060441656969487667,0.017369432374835014,0.0040044791255649014,0.0040486454994193609,0.49098798018527645,0.49632806806445612,0.0018205359876083337,0.0052089793051365739,0.0039051234509113746,0.50922548112652499,0.49967155472019903,0.46294300847600967,201.45344439199999,9.9852071005899994,44.744318181799997,7aae4c4f18125d92192789303d4366347aed9dd4887411d21d8fecb156089fc0,3.3593999999999999,coni60
c8-12,74t7kcdgkr,cross_ply,8,50.146333329999997,1.544,-0.036000002175569534,1.1039999723434448,-0.012000000104308128,-0.0080000003799796104,-0.0010000001639127731,0.004999999888241291,0.012000000104308128,0.01900000125169754,0.023000001907348633,0.0055804955773055553,0.017073178663849831,0.0034237452733537569,0.0040042409929864266,0.47800925103811365,0.49629894547825681,0.0012965941833314833,0.0032378705224982698,0.0029154761857256694,0.56298052406420285,0.4962752655619001,0.45541736313831666,154.08044479599999,29.7337278107,39.2045454545,6d1874f014a3841e61d5eb4026c63417690c3418c61ad73e3d4ccbd553baae97,3.3967999999999998,coni60
c8-12t,74t7kcdgkr,cross_ply,8,50.14533333,1.542,-0.037999998778104782,0.049999997019767761,-0.0059999991208314896,-0.0030000004917383194,0,0.0010000001639127731,0.0030000004917383194,0.00699999975040555,0.008999999612569809,0.0015112705295905471,0.00303607527166605,0.00090830265145510789,0.0014195729304742328,0.42115770093519017,0.48347186687142452,0.0011264731918005078,0.00072384667970321276,0.0025000000838190321,0.48363313361016669,0.55807437242876012,0.47708511909476992,10.7319485658,38.8353115727,30.888888888899999,95f2047b0017383d4a8efdf0573be92796e4cc2e8b76977ce228344255492829,5.0885999999999996,flat
c8-13,74t7kcdgkr,cross_ply,8,50.140999999999998,1.542,-0.060000002384185791,0.17200000584125519,-0.0070000002160668373,-0.004999999888241291,-0.0020000003278255463,-0.0010000000474974513,0.00099999993108212948,0.0030000000260770321,0.004999999888241291,-0.00087879854254424572,0.0025052353739738464,0.00088975783771443127,0.0010109593732154935,0.44064852447930947,0.48733060954283219,0.0011999387016645093,0.00087220411741319984,0.0026925823260891195,0.57007955864858195,0.47499428765290125,0.42538752419098347,8.3210059171600008,5.5473372781099997,18.308823529400001,a8aabf609ab8446bfcf4b65702c9ae66c926c4a35f7cdda1b3d137818afd6db6,5.1657000000000002,flat
c8-14,74t7kcdgkr,cross_ply,8,50.15133333,1.5489999999999999,-0.037999998778104782,0.052000001072883606,-0.0099999997764825821,-0.0070000002160668373,-0.0039999997243285179,-0.0010000001639127731,0.0019999993965029716,0.004999999888241291,0.0080000003799796104,-0.0009769778698682785,0.0037693358026444912,0.0014776792442294483,0.001500701508853118,0.44059098961389132,0.49526118697978894,0.0013513883086735986,0.00092603323474670107,0.0030413813043448836,0.53964440076005493,0.4533703997410366,0.46347767491353142,15.956752523500001,24.186390532499999,22.5,4530bff882075cd9f89ba1808b8d76f44a52281d06b38b44ba515f5a38cbb687,5.1891499999999997,flat
c8-15,74t7kcdgkr,cross_ply,8,50.144333330000002,1.5189999999999999,-1.624000072479248,0.23000000417232513,-0.008999999612569809,-0.0059999991208314896,-0.0020000003278255463,0.00099999923259019852,0.0030000004917383194,0.0070000011473894119,0.010000000707805157,0.00035778162418864667,0.021388866007328033,0.0020317436294276583,0.0013895260152663744,0.49533718982669928,0.49924885036815209,0.0021096560793272541,0.011695701741435147,0.0041231051720528799,0.6340649720189393,0.41748556320841035,0.45920011027713825,6.9972095212500003,6.8786982248499999,2.1306818181799998,59cd9713d0b3532f0a043f72ce656874cb9154f5d45986c585da39f5b3b6fcfd,5.0886500000000003,flat
c8-16,74t7kcdgkr,cross_ply,8,50.139666669999997,1.5329999999999999,-0.36500000953674316,0.081000000238418579,-0.0070000011473894119,-0.004999999888241291,-0.0019999993965029716,0,0.0020000003278255463,0.0059999991208314896,0.0080000003799796104,0.00037064030766487122,0.0033274337183684111,0.0010785411103093785,0.0014491814068512455,0.38874674856979691,0.48024458710565532,0.0016381391379253301,0.0013345796690307336,0.0035355344854519047,0.52091949434361862,0.47350533677972634,0.41702322564909572,5.9570837815999997,28.8461538462,47.727272727299997,b92970d097a8ab0186d98d8600ef346e8f2e60d0418def6d27ac6eba623f0acc,3.3725999999999998,flat
c8-17,74t7kcdgkr,cross_ply,8,50.139000000000003,1.544,-1.5,0.10100000351667404,-0.00699999975040555,-0.004999999888241291,-0.0020000012591481209,-0.0010000001639127731,0.0010000001639127731,0.0030000004917383194,0.0050000008195638657,-0.00086905737407505512,0.0084903715178370476,0.00095602482475406255,0.0010869676106222588,0.40086565111709976,0.49762650922475676,0.0013292082721276283,0.0078556380820461735,0.0026925826287380766,0.52201807211306916,0.46684656366919669,0.42954941300649341,59.421771667199998,24.186390532499999,13.235294117600001,dcae307ecf078827b78776b44d6164783eae16bb1f6ba1d67ae1b393304bb46d,3.3967999999999998,flat
c8-18,74t7kcdgkr,cross_ply,8,50.133333329999999,1.546,-0.83700001239776611,0.076000005006790161,-0.0060000000521540642,-0.0040000001899898052,-0.001999999862164259,0,0.0010000001639127731,0.0039999997243285179,0.0060000000521540642,-0.00021636874589603394,0.0044675241224467754,0.0010198722661896255,0.00080350352378249471,0.44072133094480775,0.36624351312150083,0.001215035876215845,0.0037209855120514412,0.0025495098778916081,0.49236998552656414,0.51126701826313758,0.43842905177821739,0,0,0,ed0df3e77f6da9c4d1d4655cd05ec3de5de856caa03d7853e0c28dfe2ebbe37c,3.4011999999999998,flat
c8-19,74t7kcdgkr,cross_ply,8,50.136000000000003,1.55,-0.042000003159046173,0.20100000500679016,-0.013000000268220901,-0.008999999612569809,-0.00099999923259019852,0.0060000000521540642,0.012000000104308128,0.024000000208616257,0.039000000804662704,0.0067617078311741352,0.011113834567368031,0.00365379744816181,0.0044155051672375937,0.47326360131321554,0.49430431468872216,0.00088581146557298112,0.0006262861809670445,0.0020615525295566879,0.53752001379489645,0.50923419135755388,0.49304457368010179,13.1800197824,4.7848664688399998,11.1111111111,50a66ef1bd440bbb647d3b2871d1749f96535783923bfee152517549e0e9c45b,5.1924999999999999,hemic
c8-20,74t7kcdgkr,cross_ply,8,50.133333329999999,1.528,-0.058000002056360245,0.28600001335144043,-0.008999999612569809,-0.0049999989569187164,0.0040000006556510925,0.011999999172985554,0.01900000125169754,0.032999999821186066,0.049999997019767761,0.012731914408504963,0.012688496150076389,0.00433904348722974,0.005070957411041804,0.49938478536653969,0.49822272314648947,0.0011664785703145793,0.00091481116579599897,0.0025495094441043069,0.49595251807142499,0.356078524337755,0.47448787563781297,97.465380811100005,10.6824925816,15,53e77ff4d5e547931034b1c098aafd38a3ced7e342fcadddafa5d27d5b6fe8a8,5.1188000000000002,hemic
c8-21,74t7kcdgkr,cross_ply,8,50.138666669999999,1.5089999999999999,-0.034000001847743988,0.24500000476837158,-0.0039999987930059433,0,0.0050000008195638657,0.0080000013113021851,0.012000001966953278,0.018000002950429916,0.027000002562999725,0.0089649977162480354,0.0065261018462479115,0.0017664948038683451,0.0027314912340130441,0.47228284494993045,0.48858137134706875,0.001045891215760473,0.00073220959047304724,0.0024999994784593582,0.28294805802240897,0.37730207514805625,0.40500586064545085,54.0677546983,8.0118694361999996,12.8888888889,2c54cc3366ae93a40608c139912ca5e801df8c6ac3f1806eab8a5bf8fa0a03a2,5.0551499999999896,hemic
c8-22,74t7kcdgkr,cross_ply,8,50.142000000000003,1.52,-0.025999998673796654,0.10499999672174454,-0.004999999888241291,-0.0030000000260770321,0,0.0020000003278255463,0.0049999989569187164,0.008999999612569809,0.013000000268220901,0.0026341706980019808,0.0039375936612486839,0.0011116099168357787,0.0017457801950246604,0.43118244092731994,0.49487611180800117,0.00083978274078980403,0.00056793186806996393,0.0019999993965029716,0.56821531376045498,0.49055756200037071,0.48380495310914517,0,0,0,b6a3a1362de4874e5faed9ccc9b7659b8f0ad658298df5a675ba292aa5b9b781,3.3439999999999999,hemic
c8-23,74t7kcdgkr,cross_ply,8,50.144666669999999,1.5169999999999999,-0.096999995410442352,0.081000000238418579,-0.0040000001899898052,-0.001999999862164259,0.0029999986290931702,0.0050000008195638657,0.0079999994486570358,0.011999998241662979,0.015999998897314072,0.0052648610435426235,0.0044283159077167511,0.0014879069188999355,0.0017527670271258061,0.47385067003257469,0.49202360776280291,0.00081491021347136099,0.00059398457795720085,0.001999999862164259,0.23454817036849718,0.52872068560607333,0.41226296324931194,37.462908011899998,20.363501483699999,18.333333333300001,d158cc0e9ebd69f41d73e2fd8ccff2c88f9a711e271322d586c78d3c8d061e64,3.3374000000000001,hemic
c8-24,74t7kcdgkr,cross_ply,8,50.135333330000002,1.522,-0.1379999965429306,0.078000001609325409,-0.0059999995864927769,-0.0029999997932463884,0.0020000003278255463,0.0050000026822090149,0.0080000003799796104,0.012000000104308128,0.015999998897314072,0.0051465206779539585,0.0047767087817192078,0.0017445573848892642,0.0018910754207308669,0.49818152534162213,0.49799027518713035,0.0010276345959965131,0.00070816068103725035,0.0024999994784593582,0.20172156180223558,0.54279549481766054,0.36096807190367514,2.8189910979200001,7.0103857566799999,3.88888888889,699bfe5c5404228a8498013baaf1624d6e1993545753f8dff723791ca1c41720,3.3483999999999998,hemic
c8-25,74t7kcdgkr,cross_ply,8,50.14233333,1.4990000000000001,-0.095400005578994751,0.10430000722408295,-0.0077999979257583618,-0.00469999760389328,0.0018000006675720215,0.0072000008076429367,0.012699998915195465,0.022600002586841583,0.033399995416402817,0.0080071091651916504,0.0096096061170101166,0.0029849715454708459,0.0037920794582239881,0.49987196716677013,0.49927566445666488,0.0007380440256104455,0.00055783293639853919,0.0018069327723011224,0.43578624179456471,0.46152235983976014,0.48823872294298376,68.360534124599994,7.4554896142400002,13.8888888889,0e0699cdf210f88f31ab9d9f7c0741dc43cd69c8664735aef057fbe835bf2884,5.0216500000000002,hemib
c8-26,74t7kcdgkr,cross_ply,8,50.137666670000002,1.508,-0.038599997758865356,0.11249999701976776,-0.010600002482533455,-0.0064000003039836884,0.00139999995008111,0.0076999999582767487,0.013599999248981476,0.024200001731514931,0.036699999123811722,0.0082017630338668823,0.01058835256844759,0.003541280758203349,0.0040430442087802925,0.49988697240173258,0.49649800900953373,0.0008961365319386514,0.00065440951641073579,0.0021783022172563557,0.4399572018388479,0.4777815356897796,0.48935064830512665,68.644906033599995,7.9005934718099997,13.1111111111,d2bce1349c56da78d93f88a988bc8a1c7c7c9df8cbf36e0c16fc80019de30297,5.0518000000000001,hemib
c8-27,74t7kcdgkr,cross_ply,8,50.144666669999999,1.532,-0.083099998533725739,0.10899999737739563,-0.0076999999582767487,-0.0048000002279877663,0.0016000000759959221,0.0066999997943639755,0.012199999764561653,0.024399999529123306,0.035599999129772186,0.0078675197437405586,0.010030823759734631,0.0028670427965369455,0.0040345622256476379,0.49933311053371043,0.49695420366774112,0.00085986596734437791,0.00058200646301798261,0.0019780034976521988,0.52136232764020995,0.49985266100696712,0.50251244290279962,43.175074184000003,8.3456973293800001,11.333333333300001,c74da38dd1c0c6b9ff44eaba7b30d570094a6e6460e5e21975493ba49b04a343,5.1322000000000001,hemib
c8-28,74t7kcdgkr,cross_ply,8,50.144666669999999,1.5269999999999999,-0.12680000066757202,0.1453000009059906,-0.0057999994605779648,-0.0034999996423721313,-0.0003000013530254364,0.0017000008374452591,0.0040000006556510925,0.007799999788403511,0.01159999892115593,0.0020104504656046629,0.0040471539832651615,0.0012334710176874421,0.001543920628482752,0.49647066219078562,0.49891971187107642,0.00079143184925688454,0.00055696558056459193,0.0018499996513130625,0.49400519153165251,0.4880624612983922,0.47314652464661677,26.224035608299999,5.8976261127600003,9.6666666666700003,2f956996d301e2e1f184dc0bb54a00193f12d85d79efdef159af77c97ec5338d,3.3593999999999999,hemib
c8-29,74t7kcdgkr,cross_ply,8,50.140666670000002,1.53,-0.063199996948242188,0.060300000011920929,-0.0054000001400709152,-0.0029000001959502697,0.00020000012591481209,0.0022999998182058334,0.0045999996364116669,0.0087000001221895218,0.012700000777840614,0.0026192630175501108,0.0041522150859236717,0.0012548549118886398,0.001574118025891633,0.49424571436283332,0.49597966249053516,0.0008209543997961191,0.00056958992893911824,0.0019104973624971139,0.57229973402745038,0.47510542916612986,0.46873941590651907,23.775964391700001,4.1172106824899997,10.222222222199999,06c8b3a29ae94b44c3d6ce5c4310df1ca56fa35bcd23b18e29e9bde203d44024,3.3660000000000001,hemib
c8-30,74t7kcdgkr,cross_ply,8,50.138666669999999,1.506,-0.026799999177455902,0.0755000039935112,-0.0051000006496906281,-0.0030999998562037945,-0.00010000006295740604,0.001999999862164259,0.0042999996803700924,0.0082000000402331352,0.012199999764561653,0.0022887780796736479,0.0040014693513512611,0.0012392756284744899,0.0015280538546635198,0.4957187134635847,0.49866852956510743,0.00098821604782656507,0.00068771561132149992,0.0023194825149959234,0.45814518941318239,0.51083044082059104,0.47628227087090008,14.861523244300001,5.5637982195799998,7.2222222222200001,a93bfed34fccacad779fb1662ca444d05e027baa4e3eccd8e316cddcc42ae38c,3.3132000000000001,hemib
c8-32,74t7kcdgkr,cross_ply,8,50.14233333,1.5449999999999999,-0.1233999952673912,0.48439997434616089,-0.014000000432133675,-0.0086000002920627594,0.0030000000260770321,0.012700000777840614,0.023399997502565384,0.04439999908208847,0.067900002002716064,0.014917020685970783,0.019801067188382149,0.00536208507537741,0.0075791065771532093,0.49908903129754617,0.49997380743009512,0.00084924081412693733,0.0006263204800513397,0.0019137658939405069,0.48119237855605235,0.51189790827446358,0.49712057173987029,402.73244312600002,32.826409495500002,47.111111111100001,56b86ea7fb9e004e861c0c33eb703e2fab9f7140e606276101d11cb001d547fd,5.1757499999999999,coni120
c8-33,74t7kcdgkr,cross_ply,8,50.138333330000002,1.542,-0.045800000429153442,0.53320002555847168,-0.012500000186264515,-0.0079000005498528481,0.00279999990016222,0.012500000186264515,0.02199999988079071,0.041399996727705002,0.064499996602535248,0.014217112213373184,0.019914744421839714,0.005251186936573368,0.0069682984028189201,0.49882843742408595,0.49970220379843761,0.00067795066689237138,0.0005144797502584711,0.0015890250893637226,0.49185548575056731,0.51323096791182987,0.49795388861711348,390.90009891199998,35.274480712200003,46.444444444399998,2be9e891457f31391c9ce168595dac1544d88334c5ef4f141dcff6c28d5124ed,5.1657000000000002,coni120
c8-34,74t7kcdgkr,cross_ply,8,50.139000000000003,1.544,-0.037399999797344208,0.53990000486373901,-0.014899999834597111,-0.0094000007957220078,0.00279999990016222,0.013299999758601189,0.025599999353289604,0.046300001442432404,0.071000002324581146,0.015779167413711548,0.021712526679039001,0.0057633791640132213,0.0082425457008607188,0.49959583532811208,0.49874888304227322,0.00085194203638384348,0.00059524586545402691,0.001902630247126595,0.48935293684003039,0.53133805366327402,0.49548408751615713,420.07912957500002,29.376854599400001,48.222222222200003,fe9168b43b28d17fc08911ec67f0509a783a7a18d64b41755848d436d73389a2,5.1723999999999997,coni120
c8-35,74t7kcdgkr,cross_ply,8,50.147333330000002,1.514,-0.043600000441074371,0.35289999842643738,-0.0098999999463558197,-0.0062000006437301636,0.00079999957233667374,0.0065000001341104507,0.011900000274181366,0.022600000724196434,0.033900000154972076,0.007161751389503479,0.010956240817904472,0.003199679965021596,0.0038614311722276191,0.49991813712050076,0.49690705704191235,0.00098872905472095892,0.00068808883820586995,0.0021982960585339973,0.47103624688464096,0.54696421364626102,0.48652962762933133,141.50593471799999,36.1646884273,34.666666666700003,d8ccb6872b69a96519ab356064af0016b685ba5736823fd8152e09640e00d722,3.3308,coni120
c8-36,74t7kcdgkr,cross_ply,8,50.140333329999997,1.5269999999999999,-0.051099997013807297,0.36399999260902405,-0.010399999096989632,-0.0064999996684491634,0.00070000020787119865,0.0067000016570091248,0.013199999928474426,0.023399999365210533,0.034800000488758087,0.0075975712388753891,0.011279731057584286,0.0033325663259163793,0.004230136089356496,0.49996475101609411,0.49967716547737601,0.0010517613651634136,0.00071694239981582079,0.002294013574347093,0.47155264577345912,0.55772204794795521,0.48494771584018498,130.60089020800001,32.715133531200003,28.666666666699999,9097602d41cb4f97164e4b7a6e475efda5accfa8843141565417949a3ac4ae26,3.3593999999999999,coni120
c8-37,74t7kcdgkr,cross_ply,8,50.143666670000002,1.544,-0.026599999517202377,0.36980000138282776,-0.0095999995246529579,-0.0057999999262392521,0.0013000005856156349,0.007599999662488699,0.013600001111626625,0.024800002574920654,0.038100000470876694,0.008414512500166893,0.011875085532665253,0.0034212182269555327,0.0042357312629506512,0.49983174603400099,0.49933834904769142,0.00083762283768052846,0.00058456914416363205,0.0018560710585225804,0.47948810283642174,0.50306270027989897,0.49339849297452032,143.36053412499999,20.252225519300001,25,336b1f4d4817a35ac3cab6eb4c0da432317c8a14dbd84c1d734ff8135fc81fc3,3.3967999999999998,coni120
c8-38,74t7kcdgkr,cross_ply,8,50.143666670000002,1.542,-0.048900000751018524,0.24419999122619629,-0.0065000001341104507,-0.0041000004857778549,-0.00069999974220991135,0.0018999995663762093,0.0046999999321997166,0.0098999999463558197,0.015699999406933784,0.0023473575711250305,0.005157295148819685,0.0014918277644996036,0.0019391857277774789,0.49851323870150199,0.4999574703695443,0.00075072943042960819,0.00054469112749115525,0.0017117241711358797,0.48259655958588804,0.49810554423613035,0.47908128210864331,85.002472799200007,10.3486646884,12.222222222199999,d15d3798d9c40d918fc4e902b167cd8ba50ad6b000088c19aea8a1d79c9ed970,2.4672000000000001,hemia
c8-39,74t7kcdgkr,cross_ply,8,50.145666669999997,1.5429999999999999,-0.050599999725818634,0.24450001120567322,-0.010500000789761543,-0.0067000002600252628,0.00050000002374872565,0.0060999998822808266,0.012000000104308128,0.024000000208616257,0.037500001490116119,0.0071660005487501621,0.010832992382347584,0.0031841201136065438,0.0042501206287891185,0.49789278555406075,0.49870333460715049,0.00079628178452463224,0.00061941671570406504,0.0018069313098061446,0.44548102314831028,0.47362046978632261,0.49016647141293596,164.07022749800001,15.3560830861,28.888888888899999,e3ba0ae872d33e838e280c7ed98a4f40fa60c3a5a205a7b705672496219e0e27,4.1661000000000001,hemia
c8-40,74t7kcdgkr,cross_ply,8,50.14533333,1.5229999999999999,-0.042499996721744537,0.040699999779462814,-0.008999999612569809,-0.0063000000081956387,-0.002699999837204814,-0.00029999949038028717,0.0021000001579523087,0.006099998950958252,0.0096000004559755325,-0.0001929986901814118,0.0039622276090085506,0.0014375076287641384,0.0015445084703602579,0.49908627885799683,0.49488339245455099,0.0010309274387129952,0.00065868511650847528,0.0023005441615708195,0.55866222986249348,0.45872661449503949,0.44741791308446754,2.9920870425300001,5.0074183976300004,2.5555555555599998,7e54bd0650c2e65a89ae278f7e3b1db89ee276b4d8140e0355a2f66b6b54f9f2,2.4367999999999999,hemib
c8-41,74t7kcdgkr,cross_ply,8,50.137333329999997,1.5289999999999999,-0.026099998503923416,0.10180000215768814,-0.010899998247623444,-0.0071999998763203621,-0.00080000236630439758,0.0037999991327524185,0.0086999991908669472,0.018399998545646667,0.028999999165534973,0.0045743281953036785,0.0088945748284459114,0.0026917161753282374,0.0034660451121722312,0.49955792269302945,0.49923837334019017,0.0010381442833088859,0.0006751226292169032,0.0023500001989305019,0.57632495964786901,0.46294715561012834,0.48121876386406626,50.964391691400003,8.9020771513400003,12.5555555556,6679d1326b7cc54af6645073327641ca868dc79c0c9a43de9fbfc7ed06b69b53,4.1283000000000003,hemib
c8-42,74t7kcdgkr,cross_ply,8,50.139666669999997,1.5449999999999999,-0.050599999725818634,0.32879999279975891,-0.0082000000402331352,-0.0053000003099441528,-0.00019999966025352478,0.0043000001460313797,0.0083999987691640854,0.013799998909235001,0.018799999728798866,0.0043386723846197128,0.0076041929423809052,0.002458461660383866,0.0024971339438451504,0.49746642378903316,0.49819963816962415,0.00080505881797493658,0.00064333926490592916,0.0018607790984842604,0.48902785739292459,0.4792872611728396,0.474948243445389,112.72255192900001,8.5682492581599998,20.222222222199999,b473bf278b65340c6819a90b9996b85c17e0126ca486abb4f1d07444067ada02,2.472,coni60
c8-43,74t7kcdgkr,cross_ply,8,50.149000000000001,1.542,-0.086699999868869781,1.3766999244689941,-0.013399999588727951,-0.0098999999463558197,-0.0018000002019107342,0.0065000001341104507,0.014500000514090061,0.022299999371170998,0.027499999850988388,0.0068938205949962139,0.021192420274019241,0.0043749586502744289,0.0047687796951767442,0.49949585962061083,0.49848384975018506,0.00083147827105993857,0.0011797440570710039,0.0018560708264535215,0.49512105213809005,0.4931819762297413,0.46043368039009308,343.06379822000002,11.6839762611,48.444444444399998,59f10a6055b61e77de96c26fad0b84d96bf9d04bbfe36ec8fc347a6f25d4ee80,4.1634000000000002,coni60
q24-1,cgtnjyggtm,quasi_isotropic,24,50.16033333,4.6020000000000003,-0.047399997711181641,0.19510000944137573,-0.0025000013411045074,-0.0010000001639127731,0.00090000033378601074,0.0024999994784593582,0.00419999985024333,0.0075000002980232239,0.034000001847743988,0.0035664215683937073,0.010103226639330387,0.00093487093207740178,0.0020012930129892329,0.49419537135559244,0.49843190855223812,0.00053443593395153025,0.00035303165174416256,0.0011884863137603284,0.54551212599185017,0.46845183922221739,0.48427953723728639,428.52373887200002,26.149851632000001,30.111111111100001,da7712dc0ab85492ff4f3cc6b9b99603f8dcd15e7b05445e2c6c9a8d338ac369,15.416700000000001,hemia
q24-2,cgtnjyggtm,quasi_isotropic,24,50.155999999999999,4.6269999999999998,-0.035700000822544098,0.20040000975131989,-0.0030000000260770321,-0.0012000000569969416,0.00090000033378601074,0.0024999994784593582,0.0041000000201165676,0.0072999997064471245,0.033500000834465027,0.0034907585941255093,0.010320530273020267,0.00097043820930424224,0.0019611973487819417,0.49908308247658473,0.49576816858709999,0.00054830050219907187,0.00034264584002367094,0.0011768596944432908,0.46919632844969911,0.42026140112111615,0.46801339557180505,374.06033630100001,23.701780415399998,24.444444444399998,b64fbd237f3903825fb60205f0aed5862a7ff24d1db25bf31d08be03cb5c1fcd,15.500450000000001,hemia
q24-3,cgtnjyggtm,quasi_isotropic,24,50.152333329999998,4.6289999999999996,-0.049599997699260712,0.19709999859333038,-0.0031999999191612005,-0.00080000003799796104,0.0018000002019107342,0.0035999994724988937,0.0053000003099441528,0.0090000005438923836,0.035199999809265137,0.0045170080848038197,0.010144665837287903,0.0011227907346182703,0.0020397990398765466,0.49965931901449168,0.49934749425006497,0.00054064119912264189,0.00033738893818546908,0.0011597410266229998,0.48431895211155696,0.49354974918223576,0.48073968226029262,550.90257171099995,28.3753709199,26.777777777800001,83a285142be5007ac4f2e85f44efce5aeb972995a716d2430f4e6b6445456d72,15.507149999999999,hemia
q24-4,cgtnjyggtm,quasi_isotropic,24,50.151666669999997,4.6500000000000004,-0.030400000512599945,0.14480000734329224,-0.0023000000510364771,-0.0012000002898275852,0.00019999966025352478,0.0011999998241662979,0.002199999988079071,0.0043000001460313797,0.013500001281499863,0.0017481588292866945,0.0066432985477149487,0.00060883748059301621,0.0011569964972600513,0.49805881981074579,0.48794378204372368,0.00053610767729559946,0.00032562110487135705,0.0011401753465207067,0.58116065102782499,0.4962806737135621,0.46538020090267479,165.35608308600001,25.704747774499999,31,aff9fb40ce9e84ed4daa6e477f773840460e81c3e5cb11294fbd24732d4c2cfd,10.23,hemia
q24-5,cgtnjyggtm,quasi_isotropic,24,50.161999999999999,4.6390000000000002,-0.029899999499320984,0.14249999821186066,-0.0014999997802078724,-0.00060000014491379261,0.00050000002374872565,0.0012999996542930603,0.0021999995224177837,0.0043000001460313797,0.01380000077188015,0.0019122927915304899,0.0065826266072690487,0.00048540263841625472,0.0010976958073782904,0.49528187467059515,0.48943391730037888,0.00039905756349544158,0.00023529254732778366,0.00081393541355336105,0.55637856455485502,0.43957468470296962,0.47452604417815658,189.935707221,19.028189910999998,17.333333333300001,ff55aa3f4a60e04e46cde279f49fd7168d5fbf78b571592c9bb4b74954e307c5,10.2058,hemia
q24-6,cgtnjyggtm,quasi_isotropic,24,50.158000000000001,4.6470000000000002,-0.060400001704692841,0.14519999921321869,-0.002199999988079071,-0.00079999957233667374,0.00079999957233667374,0.0016999999061226845,0.0027000000700354576,0.0044000009074807167,0.013000000268220901,0.0022120184730738401,0.006703054066747427,0.00059496618805869735,0.0011069846528210484,0.48668112259756424,0.49427004237691446,0.00048004698963770358,0.00030638418704051913,0.0010307761574860584,0.52167095673015162,0.5361024696986767,0.48266790820718053,222.51483679500001,20.363501483699999,16.555555555600002,04cfdd43615dbe5e754951139d7f24cae048f0f2e070dc6fd31443abdac1df8c,10.2234,hemia
q24-7,cgtnjyggtm,quasi_isotropic,24,50.166333330000001,4.6420000000000003,-1.901900053024292,1.2402999401092529,-0.13180000558495522,-0.011799999512732029,-0.0047000003978610039,-0.0031999992206692696,-0.0017999999690800905,9.999983012676239e-05,0.0015999998431652784,-0.008182428777217865,0.050439592450857162,0.0059557242024765164,0.00097329516984626682,0.49941781464113161,0.49919717553532283,0.00075355751952801671,0.0052503088233191745,0.0011884870190191758,0.51627682161663968,0.46000749919723577,0.11558145798574593,763.16765578599995,32.158753709199999,34,b8ef2cb864fe352c32a6d3291f37233435b26d876f15f522d0e898ee08a7b101,15.550700000000001,coni60
q24-8,cgtnjyggtm,quasi_isotropic,24,50.187333330000001,4.6349999999999998,-0.96249997615814209,1.3799999952316284,-0.10130000114440918,-0.0039000008255243301,-0.0022999998182058334,-0.0010999999940395355,0.00029999949038028717,0.002199999988079071,0.003399999812245369,-0.0037919480819255114,0.044247943907976151,0.004135553284480272,0.0014436052311566946,0.48529948673217593,0.49533861044066024,0.00060034479099471552,0.0027917789676988481,0.00099247159483801086,0.48833840530608752,0.47190012637333639,0.16196506896730137,317.45796241300002,21.476261127600001,21.333333333300001,4222edbcbf645223343d34dd32bb4802c0a322b548579ba2c0d66f4d99b47a8e,15.52725,coni60
q24-9,cgtnjyggtm,quasi_isotropic,24,50.183333330000004,4.6120000000000001,-1.2127000093460083,1.3260999917984009,-0.13950000181794167,-0.0065000001341104507,-0.003500000573694706,-0.002199999988079071,-0.0010000001639127731,0.00079999997979030013,0.002199999988079071,-0.0060176597908139229,0.041960917413234711,0.0048354491896695833,0.0010177894122499155,0.49742318385159701,0.4833195060241135,0.00071934516033629701,0.0034548476300015857,0.0012349097469787293,0.52770494343987651,0.48676954766807384,0.13929799245290259,518.31107813999995,26.928783382799999,28.222222222199999,90d39c83d838281a51bc5075c4725854a60a70ffe12170d94d29ab9356c558a0,15.450200000000001,coni60
q24-10,cgtnjyggtm,quasi_isotropic,24,50.185000000000002,4.5949999999999998,-0.83419996500015259,1.0418000221252441,-0.057900000363588333,-0.002099999925121665,0.0001000002957880497,0.0012000000569969416,0.002199999988079071,0.0036999997682869434,0.0048000002279877663,-0.001039577997289598,0.029011527076363564,0.0030604997438027771,0.00082092174381429137,0.49119876378173116,0.49752378107770617,0.00064803176938856672,0.0021545486305988202,0.001237941966116171,0.50547575649196819,0.46552641152078239,0.21775354271054223,138.04401582599999,15.467359050400001,16.333333333300001,6f444e83fbd31480e014ceea09c62b2a3737ec9b306a55b2dd9be2fe39c1a062,10.109,coni60
q24-11,cgtnjyggtm,quasi_isotropic,24,50.170999999999999,4.6379999999999999,-0.75470000505447388,0.9804999828338623,-0.060400001704692841,-0.00279999990016222,-0.00099999923259019852,0.0002000005915760994,0.0013000005856156349,0.00279999990016222,0.0038000000640749931,-0.0022771488875150681,0.030775310471653938,0.0032957365075439457,0.00081858695267122375,0.49642973075103597,0.49753541235451137,0.00058652088236179126,0.002722106409798621,0.00096176902180976885,0.50179541229260005,0.47961574506655452,0.2052464602569633,324.035608309,22.477744807099999,24.333333333300001,d9e933f3ca1dd373c62343ecea7ae77ed41556ba30b82b6f7783d77d75f58ff2,10.2036,coni60
q24-12,cgtnjyggtm,quasi_isotropic,24,50.171999999999997,4.5979999999999999,-0.76480001211166382,1.044700026512146,-0.068100005388259888,-0.0040000006556510925,-0.0010999999940395355,0.00050000101327896118,0.0016999999061226845,0.0031999982893466949,0.0043000001460313797,-0.0024719212669879198,0.034238077700138092,0.0038699435381734661,0.00089802149318022999,0.49904197346008999,0.48828836971762457,0.00069967808709390871,0.0026175776405376258,0.0012539947951484185,0.5174179275657852,0.47936268346176625,0.22941651722744832,122.62611276,14.465875370899999,18.222222222199999,1b9bd0eca8ff11e2421c8dcd97658dd8afe920406a6cd054b32270750e3ed78a,10.115600000000001,coni60
q24-13,cgtnjyggtm,quasi_isotropic,24,50.170000000000002,4.6100000000000003,-0.039100002497434616,0.03529999777674675,-0.0052000023424625397,-0.0032999999821186066,-0.0012999996542930603,-0.00019999966025352478,0.0009999983012676239,0.00279999990016222,0.0043000001460313797,-0.00019993363821413368,0.0020171666983515024,0.00072038095692291023,0.00072044697791129775,0.48573437218096915,0.49843670312435628,0.00058203641228542571,0.00038653756230991359,0.0012539923442873295,0.37294222796060539,0.53378771708865302,0.36937790075542365,75.544015825900004,17.4703264095,20.111111111100001,b58ca5914c520ee08225f24ec08aca13c0f535ce38cacca3258011dcc652d3ee,15.4435,flat
q24-14,cgtnjyggtm,quasi_isotropic,24,50.179333329999999,4.6299999999999999,-0.049800001084804535,0.048399999737739563,-0.0044999998062849045,-0.00279999990016222,-0.0009999983012676239,0.00020000152289867401,0.0014999993145465851,0.003399999812245369,0.004999999888241291,0.00024542809114791453,0.0021429050248116255,0.00074370453578806862,0.00078913111670321555,0.49916982871657473,0.49911815388374547,0.00061642574714342317,0.0004327048742525863,0.0013038400518944517,0.58556315800708414,0.52510621254554857,0.38900395930316872,21.6246290801,13.909495549000001,18,21e95210db6567345fc6ecb9ce828736f7f83ac68864c87b2ad43764b5e6cd54,15.5105,flat
q24-15,cgtnjyggtm,quasi_isotropic,24,50.167000000000002,4.5780000000000003,-0.041099999099969864,0.043900001794099808,-0.004999999888241291,-0.0031000000890344381,-0.0011000002268701792,-9.9999946542084217e-05,0.00090000010095536709,0.0027000000700354576,0.0041000000201165676,-0.00014820083742961287,0.0018811231711879373,0.00070464341739354022,0.00065644249886509889,0.49768946018090099,0.49746198437040517,0.00062543336517904683,0.00039278598934387499,0.0013462912905894769,0.51732578069498225,0.51255511492324146,0.41426591491061171,21.1053412463,18.6943620178,11.8888888889,6d9158bd2157149a670d06bd8353ef76b5266310b1cb2dc0ae5e65108ca380ec,15.3363,flat
q24-16,cgtnjyggtm,quasi_isotropic,24,50.168333330000003,4.641,-0.033399999141693115,0.081399999558925629,-0.0046000001020729542,-0.0031000003218650818,-0.00139999995008111,-0.00029999995604157448,0.00080000050365924835,0.0026000002399086952,0.0041000004857778549,-0.00027330551529303193,0.0017979037947952747,0.0006768163173119571,0.00070351072769750942,0.49235487718081999,0.49754926334063054,0.00058784663569451184,0.00035995255005285469,0.0012500002048909664,0.49970748510661861,0.42512515189206412,0.384477829831327,14.193867458,16.9139465875,18.777777777800001,d99d0cd2d1808e04e6ea85d50e598934f06dc7fb8bfe62157fa171c8906a83fa,10.2102,flat
