Repository: Orangekostar/diff

# CFRP C-scan observability and privileged-transfer results

This repository is a compact, analysis-oriented export of the registered G1,
G2, P1, and P2 experiments. It contains reports, configuration snapshots,
machine-readable metrics, held-out-domain predictions, negative controls, and
artifact manifests. It does not contain raw images, source DOCX files, model
checkpoints, bootstrap arrays, or large intermediate training caches.

## Decision sequence

| Stage | Question | Decision |
| --- | --- | --- |
| G1 | Can surface observations predict three scalar C-scan descriptors across datasets? | FAIL |

File: results/damage_to_failure_response/p2_response_baselines/feature_authority.csv (part 4 of 5)
specimen_id,domain_id,laminate_type,ply_count,width_mm,thickness_mm,minimum_delta,maximum_delta,quantile_01,quantile_05,quantile_25,median_delta,quantile_75,quantile_95,quantile_99,mean_delta,standard_deviation,negative_volume_mean,positive_volume_mean,negative_fraction,positive_fraction,gradient_mean,gradient_standard_deviation,gradient_quantile_95,dent_centroid_y,dent_centroid_x,dent_radial_extent,projected_damage_area,damage_height,damage_width,full_embedding_row_sha256,privileged_total_impact_energy_j,privileged_impactor
c24-46,xcmzfsbd9t,cross_ply,24,50.155999999999999,4.5410000000000004,-0.074599996209144592,0.32499998807907104,-0.0066999997943639755,-0.0041000000201165676,-0.0012999996542930603,0.00040000001899898052,0.0023000002838671207,0.0060000000521540642,0.010900000110268593,0.001164810499176383,0.0095677999779582024,0.0010703891997641281,0.0018351996539301778,0.49993536206477718,0.49561225620488664,0.00096931155898544489,0.00075517818977102974,0.0022455512024238877,0.53889722232662829,0.52686636735110814,0.43846428219875971,337.20326409500001,22.477744807099999,23.111111111100001,da2d9cef899ac411ac38d534a49db39d17f0f52f8b21f2415260cd3e9d0e0b90,12.2607,hemia
c24-47,xcmzfsbd9t,cross_ply,24,50.167999999999999,4.5510000000000002,-0.042000003159046173,0.063300006091594696,-0.0086000040173530579,-0.006300000473856926,-0.0031000003218650818,-0.0010000001639127731,0.0011999979615211487,0.0046000033617019653,0.008299998939037323,-0.00079331389861181378,0.0043829786591231823,0.0012813418867899792,0.0014880281018502756,0.49859883069264876,0.49810383551563314,0.0009527501679570371,0.00062706278668501472,0.002159281822611775,0.48460764256315109,0.38589067485756801,0.41596505662239197,3.2270029673599998,24.369436201799999,7.2222222222200001,73a9778634b8055688e6dfa95e0e446239c3fc67e71425650f490f8b3d1edb95,7.2816000000000001,hemib
c24-48,xcmzfsbd9t,cross_ply,24,50.149999999999999,4.5460000000000003,-0.048799999058246613,0.19259999692440033,-0.0057999975979328156,-0.0038000009953975677,-0.0016999989748001099,-9.9997967481613159e-05,0.0018000006675720215,0.0051999986171722412,0.026600003242492676,0.0012326501309871674,0.01240136194974184,0.00092577658111279613,0.0022584246708357942,0.49724995773673464,0.49996297524864297,0.00081942395089375556,0.00056652881986161345,0.0019039487002127796,0.53669159863991356,0.42152887327972605,0.4591012284391478,426.34767556899999,23.813056379799999,26.222222222199999,6c47cd872d2b1761d8a2e76b22a5a87a032fb6573c88050f786ba6dbe72f734f,12.2742,hemib
c24-49,xcmzfsbd9t,cross_ply,24,50.166333330000001,4.5510000000000002,-1.1499999761581421,0.74889999628067017,-0.011299997568130493,-0.0063000023365020752,-0.0027999989688396454,-0.0006999969482421875,0.0014000013470649719,0.0045999996364116669,0.0070999991148710251,-0.0019757628906518221,0.026211054995656013,0.0027522454310595383,0.0014764796451039648,0.49783711524446633,0.49900539265059574,0.0010806316411263867,0.0024706714019919903,0.0023086809212229547,0.48301409577214627,0.44710155608831442,0.27088230783809403,56.379821958500003,6.4540059347199996,14,04793130e8a78de003f3bd4d797b36ee91d304c6f78201ba5e8377f6990ec643,7.2816000000000001,coni60
c24-50,xcmzfsbd9t,cross_ply,24,50.155666670000002,4.4820000000000002,-0.89199995994567871,1.0987000465393066,-0.058599993586540222,-0.0064000040292739868,-0.002900000661611557,-0.0010000020265579224,0.00090000033378601074,0.0042000040411949158,0.0069999992847442627,-0.0033738929778337479,0.028352178633213043,0.0036401987980688162,0.0012663077599668416,0.49538078491762572,0.49405579603392996,0.0011940312225066575,0.0023380329329009213,0.0025811821515308651,0.52720609852442624,0.48564337085278697,0.22813755044838466,210.05192878299999,18.0267062315,22.888888888899999,01071c5acaae9be285a63427efa1f65e3a7ce710a0ba3d361641096b96c50376,12.1014,coni60
c24-51,xcmzfsbd9t,cross_ply,24,50.143000000000001,4.5499999999999998,-1.0943000316619873,1.173799991607666,-0.15179999172687531,-0.0082000000402331352,-0.00279999990016222,-0.00079999992158263922,0.0010999999940395355,0.0040000001899898052,0.0065000001341104507,-0.0045664417557418346,0.038111001253128052,0.0051552231368529183,0.0013887816021919445,0.49955303933253875,0.49969625497747616,0.0010364647198420464,0.003189644041928238,0.0022638464242010869,0.53201252419408129,0.48925062422225035,0.15594054069734775,433.09841740899998,25.704747774499999,27.333333333300001,89a08823c1ebf4dd1aee412368f8a1798582daa8836f766d32a21acf63219c7a,15.245999999999899,coni60
c24-52,xcmzfsbd9t,cross_ply,24,50.138333330000002,4.5899999999999999,-1.1612000465393066,1.2998999357223511,-0.12980000674724579,-0.0054999999701976776,-0.0025000013411045074,-0.00090000033378601074,0.00060000014491379261,0.0029000001959502697,0.0046999994665384293,-0.0043259458616375923,0.040687188506126404,0.0046616790932432319,0.0012357335686432884,0.49926811744499738,0.48770591799363849,0.00083237790731533346,0.0033330015591866613,0.0016620770201352408,0.5361494759603247,0.50334533610418841,0.15432623219361513,247.14391691399999,20.8086053412,22.555555555600002,f5c6611557a0596a227c81f015a170e9cd078be63a3cdc5a94e4369b1206e49a,15.390000000000001,coni60
c24-53,xcmzfsbd9t,cross_ply,24,50.15366667,4.5800000000000001,-1.6891000270843506,1.4031000137329102,-0.076299995183944702,-0.0074999998323619366,-0.0029000001959502697,-0.0013000000035390258,0.00019999999494757503,0.0024000001139938831,0.0043000001460313797,-0.0041606766171753407,0.039885926991701126,0.0042296139394238149,0.0013689376702236725,0.49845366170351502,0.49348515316349417,0.00092352819707570586,0.0038073632347540914,0.0018668154973475487,0.49583494469504125,0.47255599795549696,0.14697340034703624,424.36943620199997,26.038575667700002,29.333333333300001,0efbd275b6090371574221106549ae94a48c9a96394a230ed72b1e2537062449,15.343,coni60
c24-54,xcmzfsbd9t,cross_ply,24,50.161999999999999,4.5990000000000002,-0.20099999010562897,0.30649998784065247,-0.013500001281499863,-0.0066999997943639755,-0.0032999999821186066,-0.0013999994844198227,0.00039999932050704956,0.0031000003218650818,0.0054999999701976776,-0.0016463561914861202,0.0075162150897085667,0.001479141486532458,0.0012327848450086752,0.49928694057997985,0.49613521971925828,0.00093175503812178496,0.00067664160432007333,0.002155227255212271,0.5088528212986223,0.49847072641651252,0.31036644771925836,181.73837784400001,19.695845697300001,19.888888888899999,676b1a94de20dcc88483ad8eaad8fb417745e3f1794ac829823b13e7ef03e416,10.407,coni120
c24-55,xcmzfsbd9t,cross_ply,24,50.15666667,4.5339999999999998,-0.18460001051425934,0.36750000715255737,-0.039800003170967102,-0.0098000019788742065,-0.0046999994665384293,-0.0021000001579523087,0.00039999932050704956,0.0043999999761581421,0.0075000002980232239,-0.0028288101311773062,0.011740499176084995,0.0024809589392097795,0.0017521490142401314,0.49954336139992983,0.49890355238727074,0.0012107718555550977,0.00090636241121004504,0.002722589867164497,0.49511828017295728,0.48484350980243612,0.28513910521244684,389.428783383,26.149851632000001,30.777777777800001,143b9e1f760f8b5d9d2dcf3641e27efaf1948f1ee0d389816a1f80218b86cb10,15.189,coni120
c24-56,xcmzfsbd9t,cross_ply,24,50.15733333,4.6040000000000001,-0.23770000040531158,0.3619999885559082,-0.02070000022649765,-0.0065000001341104507,-0.0026000002399086952,-0.00080000003799796104,0.0010000001639127731,0.0040999995544552803,0.0066999997943639755,-0.0011750211706385016,0.010009231045842171,0.0017337889603284695,0.0013587678309522728,0.49900317294128177,0.49041209880085973,0.00098181454415837604,0.00078549038927315561,0.0022808988708250657,0.50531899879164244,0.50894673140548952,0.27079941098459093,339.54005934700001,26.5949554896,29.666666666699999,88aa927180a930f165b03debd385590e07bd599315717136a41945ba362632f4,15.423,coni120
c24-57,xcmzfsbd9t,cross_ply,24,50.150333330000002,4.6299999999999999,-0.71630001068115234,0.22549998760223389,-0.0068999999202787876,-0.0043000001460313797,-0.0011999999405816197,0.00089999998454004526,0.0030999998562037945,0.0066999997943639755,0.046799998730421066,0.0023656508419662714,0.015638455748558044,0.0012875580076114783,0.00275320897713916,0.49821730705576334,0.49929013696139196,0.00093951599748915294,0.0014656452289570109,0.002109502400131654,0.53123583195494528,0.45408097386468521,0.45624619568821756,335.12611276000001,26.149851632000001,28.777777777800001,c8688c514390a408017d4ba3febdd87ebde11ccdb64006e004d4ed021e7e4bea,15.5,hemib
c24-58,xcmzfsbd9t,cross_ply,24,50.154000000000003,4.6200000000000001,-0.097800001502037048,0.23280000686645508,-0.0075000002980232239,-0.0053000003099441528,-0.0026000000070780516,-0.00070000020787119865,0.0012000002898275852,0.0046999999321997166,0.044700000435113907,0.00077203556429594755,0.015620161779224873,0.0011661312800808372,0.0026381668647436837,0.49630045488059027,0.49981967081533296,0.00076362197152591031,0.00056372136608961066,0.0017182839747031426,0.54281440177448614,0.53434381963021238,0.44086655917604367,462.36399604399998,26.038575667700002,31.777777777800001,c12cdca5734ff83bb982df92a1040cc47c7dc65a3cbfba6cd9b7c52a6dff08da,15.470000000000001,hemib
c24-59,xcmzfsbd9t,cross_ply,24,50.160666669999998,4.6299999999999999,-0.18359999358654022,0.2223999947309494,-0.0068999999202787876,-0.0043999999761581421,-0.0015000002458691597,0.00029999995604157448,0.0021999997552484274,0.0056000002659857273,0.037099998444318771,0.0016303571173921227,0.014795495197176933,0.0011577188845521683,0.0024880759908844133,0.49294043649784564,0.49731708174638917,0.00084695209067968858,0.00059035227572814858,0.0019557606671317591,0.56422786202128039,0.52272493938896569,0.44783491825786376,325.01236399599998,24.703264095000002,27.444444444399998,32419e790ef292b8f566fc861a8f7857929027f827820e6f196d02479dd453c0,15.523999999999999,hemib
c16-1,yfxyg8jm46,cross_ply,16,50.136333329999999,3.0750000000000002,-0.11299999803304672,0.31700000166893005,-0.0070000002160668373,-0.0039999997243285179,0,0.0030000000260770321,0.0060000000521540642,0.013000000268220901,0.028000000864267349,0.0042255399748682976,0.010862987488508224,0.0016871668670339708,0.0029127065727760173,0.46652589566158703,0.47067240144845801,0.00096783135886615386,0.00075230369636361582,0.0020615529248447667,0.4985766159466824,0.50726606006589492,0.47714877430011676,352.571711177,39.280415430300003,33.111111111100001,34be897b6daa135655f9b2ff63751b830ed81dfe6671ce2c71ded21abd4bbed3,10.30125,hemia
c16-2,yfxyg8jm46,cross_ply,16,50.135333330000002,3.0659999999999998,-0.1120000034570694,0.21000000834465027,-0.0080000003799796104,-0.004999999888241291,-0.0010000000474974513,0.001999999862164259,0.004999999888241291,0.01100000087171793,0.02199999988079071,0.0026918344665318727,0.010405396111309528,0.0018478233165283113,0.0025396578006930009,0.49017130473448017,0.47112690912758676,0.0011089816899143225,0.00077295716734406797,0.0025000001769512892,0.50844817971789391,0.47940235388236757,0.46410348910033805,293.37289812099999,18.471810089000002,30.888888888899999,d1c2f23519285c14d2468d80f11a188c0356fb779f8476498dadfff16ed12697,10.271100000000001,hemia
c16-3,yfxyg8jm46,cross_ply,16,50.137,3.0899999999999999,-0.10600000619888306,0.22699999809265137,-0.0080000003799796104,-0.0040000001899898052,0.0010000000474974513,0.0039999987930059433,0.0060000000521540642,0.013000000268220901,0.028999999165534973,0.0044077136553823948,0.011399445123970509,0.0020263470945694512,0.0024340618847813475,0.49928729573347008,0.48987999008411454,0.0010974005464745378,0.00082161967514575982,0.0025495092614566937,0.48948276897752857,0.35849605621333525,0.44679821756395188,369.75766567800002,27.262611276000001,29.555555555600002,c077775e6a2ebf7e00ef6188d1b2e87cb977846aa1aa8b8b8048a24cac1d291b,10.3515,hemia
c16-4,yfxyg8jm46,cross_ply,16,50.148000000000003,3.089,-0.094000004231929779,0.39000001549720764,-0.0070000002160668373,-0.004999999888241291,-0.0029999995604157448,-0.0010000000474974513,0.0010000001639127731,0.004999999888241291,0.010999999940395355,-4.0466209611622617e-05,0.0076575935818254948,0.00092684402150728219,0.001886377943029299,0.48086717117403799,0.49983005905492234,0.00085076826861424707,0.0007831659117983167,0.002061552190738346,0.42344055136389402,0.62334357659363204,0.42767407262352997,252.744807122,23.034124629099999,33,546c1775c8b767342358f872b3b9714ea30c8207e17353f612b010b8b4975d15,6.7957999999999998,hemia
c16-5,yfxyg8jm46,cross_ply,16,50.136333329999999,3.0870000000000002,-0.065000005066394806,0.24199999868869781,-0.0070000002160668373,-0.0040000001899898052,-0.0010000000474974513,0.0010000000474974513,0.0030000000260770321,0.0060000000521540642,0.010999999940395355,0.0013490129495039582,0.0076176882721483707,0.0013118472765002746,0.0016608599815082867,0.49271855435482109,0.45172363091881051,0.00082760007251495178,0.00064645551479984066,0.0018027759332299488,0.41106122015435326,0.39522937282826887,0.42269335692908017,172.86102868399999,14.688427299700001,20.555555555600002,41626f36ee6ee28c49e46465851856eb01f879df8fb1d531464e3c7872e15982,6.7914000000000003,hemia
c16-6,yfxyg8jm46,cross_ply,16,50.143666670000002,3.0950000000000002,-0.11400000005960464,0.39800000190734863,-0.0070000002160668373,-0.004999999888241291,-0.001999999862164259,0.00099999993108212948,0.0030000000260770321,0.0069999992847442627,0.012000000104308128,0.0010479912161827087,0.0075597632676362991,0.0015392840226054005,0.0015872754373644415,0.49927166897989972,0.47902712094112831,0.00089368954944578285,0.00071351776814629884,0.0020615526989658959,0.41301492974907722,0.44585651412758703,0.43223473201805185,185.89268051400001,20.697329376900001,19,efe5ac924e6e3f8c817d4320207435865ad3dcc174ae693eee4578e9c158f995,6.8090000000000002,hemia
c16-7,yfxyg8jm46,cross_ply,16,50.146999999999998,3.089,-0.84400004148483276,1.1940000057220459,-0.012000000104308128,-0.0060000000521540642,-0.0020000000949949026,0.0010000000474974513,0.0030000000260770321,0.0070000002160668373,0.0099999997764825821,-0.00013510308053810149,0.023911580443382263,0.002829625721212173,0.0016945224870097461,0.49641925372307405,0.46458942125607844,0.0012074677951059499,0.0024068117937353379,0.0025495096724133049,0.50802313874368665,0.49028656804166038,0.33481162142446025,258.234421365,31.824925816,47.333333333299997,39dfe77c1a3baae263ebc1e7f7d45f45b19eaa6cfd695a12f462c1ba4734b3ea,10.34815,coni60
c16-8,yfxyg8jm46,cross_ply,16,50.151666669999997,3.0950000000000002,-0.82899999618530273,1.1799999475479126,-0.035999998450279236,-0.0080000003799796104,-0.0040000006556510925,-0.0020000000949949026,0.0009999983012676239,0.0040000006556510925,0.0070000002160668373,-0.0027905586175620556,0.026294151321053505,0.0027388019561883684,0.0019482436452037304,0.49377620144874212,0.49316746836647862,0.0011944102719335481,0.0020805490137259207,0.0025495098322297627,0.50472829119892182,0.51087369594706322,0.24544080232803747,403.05390702300002,24.4807121662,51.111111111100001,54d77498c3703300b25c60c245dbb53ac59aee159e2e3c780bea80bdebb397ed,10.36825,coni60
c16-9,yfxyg8jm46,cross_ply,16,50.152999999999999,3.0950000000000002,-1.0040000677108765,1.2220000028610229,-0.038000002503395081,-0.0080000003799796104,-0.0039999997243285179,-0.0010000001639127731,0.0020000003278255463,0.00699999975040555,0.0099999997764825821,-0.0022000591270625591,0.027666371315717697,0.0033378702779592417,0.0021378113793319303,0.45729474614338828,0.4815315745658959,0.0010238095396997414,0.0036751396989267442,0.0020615529248447667,0.46496292219764668,0.50593233389213044,0.24693712618199318,405.62561820000002,20.5860534125,38.888888888899999,50c1e96f452d4aa26ce1559e951ff8404a5e7ad3f66c5fda5c3b4f749f0175db,10.36825,coni60
c16-10,yfxyg8jm46,cross_ply,16,50.155666670000002,3.0920000000000001,-0.68000000715255737,0.66699999570846558,-0.021000001579523087,-0.0040000001899898052,-0.0010000001639127731,0,0.0020000000949949026,0.004999999888241291,0.0070000002160668373,-0.00061567779630422592,0.018873788416385651,0.0020176577006503285,0.0014019798625798067,0.34853813496116753,0.49185091437817596,0.00090404944585339563,0.0016828541965182215,0.0020000000949949161,0.49871325609213601,0.48512754565540905,0.24914637178857807,157.418397626,22.7002967359,20.333333333300001,e22aa4baeb61547a410d6ded5009d0d165bf238023ef2199e8d30dad28d32a7c,6.8023999999999996,coni60
c16-11,yfxyg8jm46,cross_ply,16,50.150333330000002,3.0859999999999999,-0.78300005197525024,0.66699999570846558,-0.010999999940395355,-0.0050000003539025784,-0.0020000000949949026,-0.00099999993108212948,0.0010000000474974513,0.0040000001899898052,0.0070000002160668373,-0.0013258700491860509,0.01792633906006813,0.0017931664633185479,0.0014672964459650278,0.46871195418235856,0.49884557357998982,0.00089946770790300524,0.0020355322312624255,0.0020615521342686187,0.45291684047334729,0.52075422205150412,0.29023183804939373,140.80118694399999,15.022255192899999,20.333333333300001,47eec64786a559f323d824b4c08784694024e0a98174aa49740440296ca73d24,6.7892000000000001,coni60
c16-12,yfxyg8jm46,cross_ply,16,50.148666669999997,3.081,-0.68599998950958252,0.75900000333786011,-0.013000000268220901,-0.0060000000521540642,-0.0020000000949949026,0,0.001999999862164259,0.004999999888241291,0.0070000002160668373,-0.0011856519849970937,0.018504949286580086,0.00235005891343204,0.0011644068653644572,0.46076033390110538,0.39699367897818078,0.001132778290845421,0.001967193471509148,0.0025000001769512892,0.45453376622808578,0.49050200695851343,0.28642015789923891,167.964886251,17.025222551900001,19.444444444399998,1d9c87f0b928b4d2716e2e6e0b8f90912793ec923dc9a79cbd01621499b949b2,6.7782,coni60
c16-13,yfxyg8jm46,cross_ply,16,50.141333330000002,3.1110000000000002,-0.045999996364116669,0.083000004291534424,-0.015999998897314072,-0.012999999336898327,-0.008999999612569809,-0.0060000009834766388,-0.0039999997243285179,0,0.0030000004917383194,-0.0063314177095890045,0.003932370338588953,0.0016879997651878542,0.0013565834047944167,0.47975935864962121,0.46437473097123116,0.0011373673106697165,0.00078160584932457659,0.0025495096267514812,0.65681783877484456,0.48733082427461633,0.37875239277931222,79.859050445099996,18.6943620178,37.333333333299997,4899165342da4643085e68f39eda14197d951d99d6113d38edf33ad282582477,10.421849999999999,flat
c16-14,yfxyg8jm46,cross_ply,16,50.149333329999997,3.1099999999999999,-0.041000001132488251,0.048000000417232513,-0.010000000707805157,-0.0079999994486570358,-0.0040000006556510925,-0.0020000003278255463,0,0.0030000000260770321,0.0050000003539025784,-0.0022954442538321018,0.0033524893224239349,0.0014607293582534818,0.001165285508312618,0.47258170661196358,0.47095323907086162,0.0009168578272860245,0.0006333009799728553,0.0020615527554355938,0.70400280335328502,0.43618093912597827,0.36336938243262407,13.1800197824,17.359050445099999,14.666666666699999,5fd2fffdc5c877a833ad67abe00dd5699c87508cad79571ca7af0723f4e77701,10.4185,flat
c16-15,yfxyg8jm46,cross_ply,16,50.140666670000002,3.105,-0.048000000417232513,0.14699999988079071,-0.0079999994486570358,-0.004999999888241291,-0.0020000003278255463,-0.0010000001639127731,0,0.0029999997932463884,0.004999999888241291,-0.0010644993744790554,0.002533748047426343,0.00093106479239153358,0.00086656547792514382,0.41514308778968095,0.45372625266187538,0.00082537386077787705,0.00061964606797882294,0.0020000000949949026,0.50800934233243711,0.45887426260955566,0.3987509919032336,22.490108803199998,18.471810089000002,15.8888888889,dfd55e0742c220692309c97090002000722202b7c11f565c040a2d7c04b96890,10.40175,flat
c16-16,yfxyg8jm46,cross_ply,16,50.134999999999998,3.085,-0.038999997079372406,0.32099997997283936,-0.008999999612569809,-0.0069999992847442627,-0.0039999997243285179,-0.0020000003278255463,0,0.0030000004917383194,0.0059999991208314896,-0.0019860994070768356,0.0030292507726699114,0.0011164794732342791,0.0011303803986078759,0.46149958589103041,0.43756889977710567,0.00097886630416699292,0.00092210734370329914,0.0024999985471369571,0.48349274966213879,0.68271757269618472,0.37854101248407596,24.6538081108,27.8189910979,17.666666666699999,41f0f9356f20d99d73c632a36d9d12805ee9512771c30359b65c2ccee0b85c59,6.7869999999999999,flat
c16-17,yfxyg8jm46,cross_ply,16,50.134333329999997,3.0960000000000001,-0.035999998450279236,0.14100000262260437,-0.0040000006556510925,-0.0020000003278255463,0,0.0010000001639127731,0.0029999995604157448,0.004999999888241291,0.00699999975040555,0.0013517274055629969,0.0022538495250046253,0.00068307097377844951,0.0010347981570496257,0.38261457961901973,0.48641031806125973,0.00082903481533893816,0.00059872403903842876,0.0020000003278255463,0.52167534197041687,0.41547242847284954,0.37008904900292339,5.0568743818000002,10.1261127596,16.666666666699999,d95a3e15b4f8158b7c5d237c969dabf9831288bd15b3e5e8b2f390743dc2c951,6.8112000000000004,flat
c16-18,yfxyg8jm46,cross_ply,16,50.138333330000002,3.0990000000000002,-0.028999999165534973,0.10199999809265137,-0.0040000001899898052,-0.0020000003278255463,0,0.0010000000474974513,0.0020000000949949026,0.0040000001899898052,0.0060000000521540642,0.00095013726968318224,0.0021256706677377224,0.00081742887948579141,0.00076756612817317207,0.49075659768638813,0.47814811605279572,0.00074317395292753166,0.00054966419155200012,0.0015811390524392845,0.37859148156771105,0.4704730632729896,0.39174683263554794,8.8526211671600006,11.795252225500001,15.5555555556,5642769afaee6b818ad743c6e01aa551bcbd23722280abbf4df6cc52a80b1057,6.8178000000000001,flat
c16-19,yfxyg8jm46,cross_ply,16,50.139333329999999,3.1059999999999999,-0.046999998390674591,0.18600000441074371,-0.0050000003539025784,-0.0029999995604157448,0,0.0020000003278255463,0.0030000004917383194,0.0070000011473894119,0.054999999701976776,0.0033230369444936514,0.013503157533705235,0.0010757305457091638,0.0023987675251943875,0.49726247689726544,0.40779247600227869,0.00077629039593703339,0.00060994076238886949,0.0019999993965029716,0.46948148036860904,0.27976644001056172,0.40324203851276652,334.44609297699998,20.8086053412,23.555555555600002,988122fd363e4384e00cb73760c40c28eee5d296bdef50eae26fbbd1ca4b8f88,10.405099999999999,hemic
c16-20,yfxyg8jm46,cross_ply,16,50.152333329999998,3.0680000000000001,-0.086999997496604919,0.25400000810623169,-0.016000000759959221,-0.012000001966953278,-0.008999999612569809,-0.0050000026822090149,-0.0020000003278255463,0.0040000006556510925,0.050999999046325684,-0.0038342392072081566,0.014238775707781315,0.0020476328359329021,0.0032133964028844436,0.49496223652938326,0.48877333180854099,0.0012118702610564647,0.00096263871508679071,0.0030000023543834686,0.68956212581704857,0.52683149387675332,0.43764904095652057,327.84371908999998,21.253709198799999,23.555555555600002,13d81383e5815fa162d8fb56bd3ebf1b59b0be5a555967f55a698a858ff1f7b4,10.277799999999999,hemic
c16-21,yfxyg8jm46,cross_ply,16,50.151000000000003,3.0329999999999999,-0.19499999284744263,0.26899999380111694,-0.016000000759959221,-0.014000002294778824,-0.010999999940395355,-0.0070000030100345612,-0.0040000006556510925,0.0040000006556510925,0.046000000089406967,-0.0055788354948163033,0.013951873406767845,0.0019983100394542637,0.0034194775480482593,0.49657658671924831,0.49442213685910774,0.00094645523554859616,0.00078215447327567057,0.002499997615814209,0.72941473433611226,0.61106125877923312,0.38102557176195762,340.479723046,24.703264095000002,23.111111111100001,045979fb1dd73bda8b8b9ca398891bf1616fcfbfd3e4ee92eba3c36807d0b690,10.160550000000001,hemic
c16-22,yfxyg8jm46,cross_ply,16,50.147333330000002,3.048,-0.031999997794628143,0.075000002980232239,-0.016000000759959221,-0.0139999995008111,-0.0099999979138374329,-0.0060000009834766388,-0.0030000000260770321,0.0010000001639127731,0.0050000008195638657,-0.0060730208642780781,0.0062511996366083622,0.0020248122302737367,0.0019517930343026018,0.48422381559862543,0.46910137998440166,0.0009341123002111145,0.000641140312280682,0.0020615531507236686,0.77548693545804681,0.43194519819635613,0.3411075267062782,36.288328387699998,7.5667655786400001,10.666666666699999,336760270e74944e7568117fb106cb466c837b07be0b0e978a10761a6eece8ad,6.7055999999999996,hemic
c16-23,yfxyg8jm46,cross_ply,16,50.145666669999997,3.073,-0.049000002443790436,0.072999998927116394,-0.012000000104308128,-0.010999999940395355,-0.0079999994486570358,-0.0040000006556510925,-0.0020000003278255463,0,0.0040000006556510925,-0.0044992566108703613,0.00584069499745965,0.0019871919994516605,0.0014879356655116043,0.47171477694229891,0.4666332408040107,0.00057897708986377912,0.0004124389639217425,0.0011180350050102583,0.81382924118518807,0.48298962040782756,0.34844957089013118,52.336795252199998,10.6824925816,12,364d28ba4e22512449ed3ea84592172332bfe245589c07a78f38d56bfbf35465,6.7606000000000002,hemic
c16-24,yfxyg8jm46,cross_ply,16,50.145000000000003,3.0800000000000001,-0.063999995589256287,0.074000000953674316,-0.010999999940395355,-0.008999999612569809,-0.0060000009834766388,-0.0040000006556510925,-0.0019999993965029716,0,0.0049999989569187164,-0.0037224697880446911,0.0055524995550513268,0.0012940024303288464,0.0015715334447925203,0.45373530907587639,0.48888485000447496,0.00058105966203485227,0.00040795929019311281,0.0011180345885107618,0.78951420791440374,0.44993460460347606,0.37365883443573172,45.1162215628,10.6824925816,12.1111111111,ec2c452c262212f1cba5534aebf8fcfa355609f3d99fe93f3282a7c0be6baf15,6.7759999999999998,hemic
c16-25,yfxyg8jm46,cross_ply,16,50.14533333,3.1099999999999999,-0.063699997961521149,0.22980000078678131,-0.0066000008955597878,-0.0037000011652708054,-0.00039999932050704956,0.0017999988049268723,0.0045999996364116669,0.010000000707805157,0.038164999149776994,0.0033771286252886057,0.013207867741584778,0.001335560771756798,0.0029126907788722583,0.49919318005855773,0.49938585082701042,0.001003085737605587,0.00077819333505713757,0.0024300211046633896,0.51364381215888066,0.44543887584474978,0.47660576657651255,398.56577645900001,22.922848664699998,27.555555555600002,7f4130b75dff9f0f702912b273248ad4b35739a541e78ee1b5cf2e7ce46454ac,10.4185,hemib
c16-26,yfxyg8jm46,cross_ply,16,50.147333330000002,3.1379999999999999,-0.094700001180171967,0.55809998512268066,-0.0078999996185302734,-0.0047000003978610039,-0.0010999999940395355,0.0014000004157423973,0.0040000001899898052,0.011299999430775642,0.03540000319480896,0.0029146180022507906,0.013522163964807987,0.0015296265120543825,0.0030442441301087547,0.49735392892100105,0.49931996985457172,0.00082017151635951587,0.0007457274069726219,0.0019137660520996821,0.50264711957687858,0.52659356309730032,0.46903405488930688,336.10286844699999,24.925816023700001,24.222222222199999,5c127b945fd053e5b17950033447db4af131efb99025d73d2cdbae2552f39ea6,10.5123,hemib
c16-27,yfxyg8jm46,cross_ply,16,50.142666669999997,3.1269999999999998,-0.056800000369548798,0.20500001311302185,-0.0054999999701976776,-0.0032999999821186066,-0.00050000008195638657,0.0016999989748001099,0.0042999982833862305,0.010199997574090958,0.036799997091293335,0.0032964122947305441,0.013258723542094231,0.001281719392848188,0.0028781324573695852,0.4982003484766046,0.49802126232915339,0.00091212439229445468,0.00065244491761637488,0.0020359273938450077,0.59297413554968492,0.46697728888713763,0.45956309530190026,318.00197823899998,21.476261127600001,23.333333333300001,9514becdeaf53039200629546333effa8f9c9fade0051cb1c77fed1f4a7ccbe4,10.47545,hemib
c16-28,yfxyg8jm46,cross_ply,16,50.145666669999997,3.1259999999999999,-0.064799994230270386,0.12389999628067017,-0.0062000006437301636,-0.0036999993026256561,-0.00070000067353248596,0.0010999999940395355,0.0030000004917383194,0.0063999984413385391,0.011699998751282692,0.0015506803756579757,0.0065296846441924572,0.0011592140654728452,0.0016098944975022963,0.49080987070992343,0.49568950208901286,0.00085130075482910421,0.00059416963929868145,0.0019659605088154911,0.55361054247283503,0.51757151275514568,0.45285772179677775,85.138476755699998,10.3486646884,14,e8f840fb92afab2c20bdb1fafcc9b39898df529dae7b646f35e57fa44368f2b9,6.8772000000000002,hemib
c16-29,yfxyg8jm46,cross_ply,16,50.145000000000003,3.1269999999999998,-0.022999998182058334,0.11500000208616257,-0.0043000001460313797,-0.0023000002838671207,0,0.0014999998966231942,0.0029999995604157448,0.00559999980032444,0.010900000110268593,0.001965320436283946,0.0065759262070059776,0.00091881821433381281,0.0013841385920397326,0.49993687146711063,0.49976497717783674,0.00069555090742548899,0.00046522034802121034,0.0015700319380667184,0.52948050035057737,0.66736268442625868,0.44515680199172902,99.616716122699998,11.016320474800001,13.777777777800001,ea5f4966556c34d7bf017dab5646673cced84748d93f9c068bccaff194c23fa4,6.8794000000000004,hemib
c16-30,yfxyg8jm46,cross_ply,16,50.148666669999997,3.0920000000000001,-0.093000002205371857,0.10949999839067459,-0.0032999999821186066,-0.0012000016868114471,0.0012999996542930603,0.0032999999821186066,0.005800001323223114,0.0098000019788742065,0.014599993824958801,0.004029260016977787,0.0062785106711089611,0.0011470011590778814,0.0018762610444439021,0.49129669735666359,0.49944498388313463,0.001005532524757873,0.00069710379532861777,0.0023584950871537278,0.46960980285473924,0.36879502172485068,0.43469986907933089,77.7324431256,10.237388724000001,11.8888888889,c6986192f68d15abb74a1f7300863800ba2aca5663bb08a2cfa2446f7e89cd05,6.8023999999999996,hemib
c16-32,yfxyg8jm46,cross_ply,16,50.143999999999998,3.1030000000000002,-0.14820000529289246,0.3848000168800354,-0.01269999984651804,-0.0082000000402331352,-0.0032999999821186066,0,0.0030999998562037945,0.0075000002980232239,0.011399999260902405,-9.0381014160811901e-05,0.008291671983897686,0.0021042453157420239,0.0020138642540320686,0.49671625082928339,0.49485586805905779,0.001202816150928377,0.00098091652920255902,0.002701851160142512,0.45081122900109533,0.49085898566347891,0.41746525434158827,303.214638971,22.7002967359,26.111111111100001,c676fc8495057a870892b84a91bebf00a21ca504d7876a93e5e128b125ba0adc,10.395049999999999,coni120
c16-33,yfxyg8jm46,cross_ply,16,50.15133333,3.1379999999999999,-0.15079998970031738,0.37869998812675476,-0.0099999997764825821,-0.0059000002220273018,-0.0019000000320374966,0.00099999993108212948,0.0040000001899898052,0.0087999999523162842,0.013399999588727951,0.0011373140150681138,0.0090969977900385857,0.0019303692592412545,0.0020676832823493482,0.49994193240434653,0.4982862956212416,0.00094931121894500047,0.00073150663379106568,0.0021523243954561988,0.49266877611855753,0.4866886151409191,0.41230211624310031,312.24035608299999,21.587537092000002,33.333333333299997,b9f49c8bec09fdca88600ffe5283aa9c723f5bf14d2e99361d5b0ae8e72f7c9c,10.5123,coni120
c16-34,yfxyg8jm46,cross_ply,16,50.149666670000002,3.1400000000000001,-0.13859999179840088,0.34540000557899475,-0.012000000104308128,-0.0078999996185302734,-0.0034000002779066563,-0.0003000013530254364,0.0025000004097819328,0.0065000001341104507,0.010900001041591167,-0.00040897549479268491,0.0083389692008495331,0.0019980994826747072,0.001889125260774589,0.49897964402255368,0.49948857897406101,0.00097016445417521494,0.00080259463013705951,0.0022360678546322556,0.51915072943189144,0.47471681367419077,0.4162199700787288,371.63699307600001,27.1513353116,33.333333333299997,eb019ac2f804103227d5e6cf9fa97c2160f8a80b1f64cd9014a385d2240a4a2e,10.519,coni120
c16-35,yfxyg8jm46,cross_ply,16,50.144333330000002,3.1099999999999999,-0.085899993777275085,0.27000001072883606,-0.0090999994426965714,-0.0059000002220273018,-0.002199999988079071,0.0001000002957880497,0.0025999997742474079,0.0063000000081956387,0.0093999998643994331,0.00023490151215810329,0.0057552298530936241,0.0014637545830582131,0.0015986558171118596,0.49955330569765644,0.49988590694126189,0.0011658939709487757,0.00077619256850607293,0.0025985572838621573,0.49543412475220977,0.46988542766764119,0.41168165732969086,115.529179031,16.468842729999999,18,3eaa5de6d10ed57dd328f7b92a3a2519f18823f6a01cfd8978c306ceaf9227ee,6.8419999999999996,coni120
c16-36,yfxyg8jm46,cross_ply,16,50.144333330000002,3.1480000000000001,-0.11010000109672546,0.23279999196529388,-0.0086000002920627594,-0.0051999995484948158,-0.0020000003278255463,-9.999983012676239e-05,0.0019000000320374966,0.004999999888241291,0.007799999788403511,-5.3945092076901346e-05,0.0050644301809370518,0.0012671013628923076,0.0013131561169056017,0.49087006922651832,0.49954442686040051,0.0010242381962366513,0.00070188252261736326,0.0022699118522891896,0.43311214301690193,0.45366136924865264,0.37387741727674767,113.29129574700001,16.468842729999999,16.666666666699999,96dea35c1bd7e452cbe88c359de39b1c54fc1a5a537202c3b72b6a63f1c93149,6.9256000000000002,coni120
c16-37,yfxyg8jm46,cross_ply,16,50.143333329999997,3.125,-0.092499993741512299,0.25569999217987061,-0.0080999955534934998,-0.0049999989569187164,-0.0016999989748001099,0.00049999728798866272,0.0025999993085861206,0.0059999972581863403,0.008700001984834671,0.0005069851758889854,0.005384356714785099,0.0013788102225254007,0.001385798089724779,0.49990845918789184,0.49812106045990956,0.0010915599254918036,0.000732032516326942,0.002408314824669145,0.51677511421296163,0.44630725895305062,0.37856969016283587,110.447576657,31.602373887199999,24,7057e39294ce67dd91160c48c9f7212b4980832aa808310d1738e1436d3ada07,6.875,coni120
c16-38,yfxyg8jm46,cross_ply,16,50.143666670000002,3.129,-0.033700000494718552,0.19420000910758972,-0.0054000001400709152,-0.0035999994724988937,-0.00139999995008111,-9.999983012676239e-05,0.0013000005856156349,0.0038000002969056368,0.0066999997943639755,0.00022443004127126187,0.0048424424603581429,0.00081323115265376613,0.0011376610273130694,0.49420922234171166,0.49561332166535732,0.00072805061502790485,0.00053172574108073761,0.0017066049530713226,0.52363923170226911,0.41444660648238185,0.44129859438555763,89.502967359099998,12.796735905,13.777777777800001,d62a8a6e9efcef9642d1f96779550f0d4235fb607c2c77d4a38858ba90447899,5.0064000000000002,hemia
c16-39,yfxyg8jm46,cross_ply,16,50.145666669999997,3.133,-0.089800000190734863,0.21189999580383301,-0.0071000000461935997,-0.0043000001460313797,-0.0012000000569969416,0.00099999969825148582,0.0032999999821186066,0.0074000004678964615,0.014800000004470348,0.001532816095277667,0.0082694850862026215,0.0013716237172046626,0.0019044402021356972,0.49844096496623913,0.49944356326917366,0.00085102632601510018,0.00062937642829127762,0.0019557606671317591,0.54396355804437202,0.5205870158006507,0.44967758040730293,222.94757665700001,19.4732937685,22,1f5292e4df6819fb123aa20e5d139586829b52e844532d712f04f340d6e65dc0,8.4590999999999994,hemia
c16-40,yfxyg8jm46,cross_ply,16,50.14233333,3.1030000000000002,-0.045500002801418304,0.062399998307228088,-0.0099999979138374329,-0.0072999987751245499,-0.0037999972701072693,-0.0014000013470649719,0.0010999999940395355,0.0050000003539025784,0.0086000002920627594,-0.0011774040758609772,0.0045344643294811249,0.0014162688341262206,0.0016388661110989607,0.49575351850562777,0.4999199128879519,0.0010864282984764586,0.00069320828569506435,0.002418675988196472,0.441584244470825,0.40848686321973077,0.38783911312984015,7.4554896142400002,17.692878338300002,23.666666666699999,51fad53a4e1de0c692dc054eca90664259a46a1935a2ab72329ae64562fccf9e,4.9648000000000003,hemib
c16-41,yfxyg8jm46,cross_ply,16,50.144333330000002,3.1360000000000001,-0.085100002586841583,0.2117999941110611,-0.0061000003479421139,-0.0035000001080334187,-0.00029999949038028717,0.0019999993965029716,0.0043999999761581421,0.0088999997824430466,0.023099998012185097,0.0029982561245560646,0.010743057355284691,0.001363523022049111,0.0023617798793592543,0.4977451304904954,0.4997298169823034,0.00090304597066887644,0.00066474459802408521,0.0021000001579523603,0.52216436767246588,0.50251686584856925,0.47388627174227316,233.222057369,18.8056379822,18.333333333300001,6cb5ba3a9b9b996dfd5f6d56870907a215cc096923b5314cd7ce50a80e3c194f,8.4672000000000001,hemib
c16-42,yfxyg8jm46,cross_ply,16,50.152666670000002,3.1240000000000001,-0.73549997806549072,0.62889999151229858,-0.012600000947713852,-0.0066999997943639755,-0.0031000003218650818,-0.0010999999940395355,0.00089999998454004526,0.0041999984532594681,0.0067999996244907379,-0.0019550824072211981,0.01766207255423069,0.0022615853009751879,0.0014065028156630079,0.48992269729131538,0.49690679067679472,0.0011441921534444616,0.001278156132290175,0.0025504899973885545,0.47866140622922221,0.4766446013451674,0.30543780551075495,93.014342235399994,17.247774480699999,20.555555555600002,f60760e88e17ee868a201e646c05f49dbb21095cb267e71965a13c7e7e929ac4,4.9984000000000002,coni60
c16-43,yfxyg8jm46,cross_ply,16,50.149999999999999,3.1429999999999998,-0.44380000233650208,0.84880000352859497,-0.02279999852180481,-0.0043000001460313797,-0.0013000000035390258,0.00040000001899898052,0.0021000001579523087,0.0048000002279877663,0.0071000000461935997,-0.00052663474343717098,0.017113041132688522,0.0021518015653386362,0.0012251668091712823,0.49303623915183664,0.49856420322735079,0.00084029779353957459,0.0014980608583953325,0.0018821528064740622,0.51736597057803624,0.48337335692849293,0.29383930828754096,154.87141444100001,15.912462908,20.888888888899999,35395d456771aeddd24890f1cace423d4f2c15d1a32d51144c2cb11b4392e822,8.4861000000000004,coni60
q8-1,ykhs7s2dck,quasi_isotropic,8,50.182000000000002,1.554,-0.046999998390674591,0.2273000031709671,-0.02630000002682209,-0.013100000098347664,0.016000000759959221,0.035799998790025711,0.050300002098083496,0.070900000631809235,0.10170000046491623,0.033332061022520065,0.027251370251178741,0.011608527667996206,0.0091405914563316929,0.49953279558359531,0.49946993341582363,0.00048992316488488587,0.00031728778698889113,0.0010735420123486853,0.49179407963290611,0.49210279995053263,0.50329025308832231,193.12561819999999,31.824925816,34.333333333299997,4e554798d63eab05a3e8db95d17e864d445d0a98e9f14267368483ac803f3c1d,5.2058999999999997,hemia
q8-2,ykhs7s2dck,quasi_isotropic,8,50.179000000000002,1.5529999999999999,-0.04179999977350235,0.22220000624656677,-0.027100000530481339,-0.014200000092387199,0.014299999922513962,0.034800000488758087,0.050700001418590546,0.068700000643730164,0.095799997448921204,0.032277435064315796,0.027094334363937378,0.011783620764896042,0.009261057781964302,0.49882364285196779,0.49972848515671503,0.00056706558545688919,0.00036832669384663361,0.0012499995529671626,0.48939750413132821,0.49442984596816653,0.50134091020238525,252.509891197,33.716617210700001,27.666666666699999,f69b82bd0be6c269bcfac93ee03aa7a521ea84b60a846dbe25b85343ceded4b8,5.2025499999999996,hemia
q8-3,ykhs7s2dck,quasi_isotropic,8,50.170999999999999,1.548,-0.12799999117851257,0.2012999951839447,-0.023899998515844345,-0.012500000186264515,0.013000000268220901,0.029899999499320984,0.042199999094009399,0.058700002729892731,0.082500003278255463,0.027517961338162422,0.023040708154439926,0.0099732976715658974,0.0075912590040279494,0.49929777276143206,0.49923535453552315,0.00057206380199721987,0.00039319763556172935,0.0012747556352890074,0.49336635619724895,0.49425772449369926,0.50209828295048231,215.009891197,21.031157270000001,24.888888888899999,ace8ca621d74db4ceda0fc37f4bc4b531ac671b1102b00932887ddcec1ddd8e0,5.1858000000000004,hemia
q8-4,ykhs7s2dck,quasi_isotropic,8,50.180999999999997,1.5509999999999999,-0.028599999845027924,0.098700001835823059,-0.0074999998323619366,-0.0039000001270323992,0.0040000001899898052,0.010299999266862869,0.015699999406933784,0.02239999920129776,0.030799999833106995,0.0099984016269445419,0.0087408050894737244,0.0035168959729279152,0.0032152991586662069,0.49898115342488719,0.49931561922431639,0.00048950575131253952,0.00030947101337964436,0.0010606603456355713,0.4826049348524834,0.48202454108838166,0.50018176420343585,46.8100890208,16.1350148368,21,a3ec7fd3f8d6ef5547c34e39c8896cf77a3ce65de0c0f8fcdf7579828446ff7a,3.4121999999999999,hemia
q8-5,ykhs7s2dck,quasi_isotropic,8,50.167000000000002,1.55,-0.016599999740719795,0.09790000319480896,-0.00839999970048666,-0.0041000000201165676,0.0045999996364116669,0.010900000110268593,0.015799999237060547,0.020500000566244125,0.026399999856948853,0.010006336495280266,0.0082284640520811081,0.003653249801977163,0.0027595863041275353,0.49802126232915339,0.49736449473733557,0.00046690129282664269,0.00030134786098317894,0.0010124227955385183,0.51056452053149537,0.50600291589351531,0.4990729730989063,87.809099901099998,11.9065281899,17.777777777800001,9836a1b21a6292eb868658e13540a3237f5b11df4a11e377555fa33613b7468e,3.4100000000000001,hemia
